Repository: monochromatti/acoustic_resonators

# Overview of dataset

The data in this repository involve time-resolved reflectivity measurements on crystals of nanometric thickness. We use nanoscale acoustic confinement to excite coherent acoustic phonons (dynamical strain) with near-terahertz frequency, and demonstrate that such phonons can easily be excited when breaking the film-substrate epitaxy in the metallic perovskite SrRuO3. Moreover, thermal annealing of the free-standing membranes placed on a substrate with a similar lattice constant dramatically decreases the interfacial acoustic impedance mismatch, evidencing the reformation of chemical bonds and interfacial restructuring.

File: src/acoustic_resonators/xrays/processed_data/xrd_temperature_params.csv
temperature,number,amp1,cen1,sigma1,fraction1,amp2,cen2,sigma2,fraction2,c1,c2
27.0,1,1352645.5825114006,46.4691533815574,0.005306072620060254,0.7313937868733195,36.393929895217994,45.696502253527235,0.12142073952770242,0.8587644780982542,0.39052309503687815,0.39676347753917585
100.0,2,2827297.3856838336,46.432550893188015,0.004884232812207113,0.8546805886014589,62.39846378416998,45.68836404184941,0.16190550146127353,0.3142583750153991,0.39081388647035026,0.3968303645941871
150.0,3,3981978.5576724517,46.40862514838655,0.004989220842033054,0.9002657960495004,59.81012427666364,45.653769903110245,0.14885443515349098,0.3490433584877476,0.3910042222305997,0.3971149641945822
200.0,4,2257551.9974235487,46.38544217506665,0.005106210099502617,0.8291163447223311,62.42136186796218,45.624396523356694,0.13798396137699476,0.3455082597626189,0.39118884225406825,0.39735696267462006
250.0,5,2453269.807500221,46.360264234051684,0.005107271639165387,0.8463178760320422,70.66877600286895,45.59057666253558,0.12617428212742157,0.38858309491552634,0.3913895651607554,0.3976359923126504
300.0,6,2122526.480583417,46.33404572188569,0.005583985865480705,0.8627805729567135,99.45732283638947,45.58567626786885,0.164943450258986,0.4354037345335385,0.3915988228331135,0.39767645823804293
350.0,7,1752665.3090670463,46.30749246369437,0.005107490384327337,0.7867615192204902,63.83012703719566,45.539296813834106,0.12778790947331156,0.4152661602097378,0.39181100131660634,0.39805988957206623
400.0,8,2519035.371212416,46.28059783764638,0.005048012429344692,0.8523410115662182,64.27350265923286,45.51719736886488,0.1380483333730791,0.5881722019752674,0.3920261635384304,0.3982428747635735
450.0,9,2231576.1279600468,46.25445743277881,0.005294987097327921,0.8556544694091202,59.86686162936312,45.52308794434713,0.14869915338232256,0.6455052764911438,0.3922355391464494,0.3981940824315565
500.0,10,3233906.9784891875,46.229567443186646,0.004982228354857369,0.8948152335018587,61.09184071675042,45.53701911872759,0.1351563114509674,0.6582773654889726,0.3924351263131478,0.39807874061465537
550.0,11,2561581.522592902,46.20542724490743,0.004809348382188806,0.8574981250062179,52.82530505350988,45.559874433002804,0.15792695592133565,0.7529850141840656,0.3926289129054221,0.39788966964156813
600.0,12,1991212.241956485,46.18238009127504,0.005053771433937697,0.8558974233944361,48.614229087117664,45.56662276629233,0.15734704562767615,0.7445192516943355,0.3928141199715337,0.39783388130501013
650.0,13,2746640.992325876,46.158714481819565,0.005173270103607384,0.9101221881891779,57.88652967438298,45.57569108598726,0.15292048063777214,0.8429339970156471,0.39300449541560584,0.3977589404906111
700.0,14,3443922.415228714,46.13551017080416,0.0050537026430947695,0.9263102960019504,44.11199643178191,45.607464185657086,0.17470592429478254,0.9393248794617135,0.39319135553872864,0.39749660906891315
750.0,15,2730109.096248657,46.11209528891013,0.004923652169826068,0.8680371812833865,78.27743577225914,45.58623500582584,0.14994013890457053,0.6789006575691162,0.3933801079131401,0.39767184390214216
25.0,16,2372310.4300418687,46.46876920596056,0.005061157219727081,0.8603230175853045,33.763909180087836,45.98709136716475,0.15850523297417457,0.3735996933522815,0.3905261446970111,0.39439114455994795

File: src/acoustic_resonators/xrays/processed_data/xrr_temperature_params.csv
temperature,sample_width,beam_width,offset,resolution_width,I0,background,energy,SrTiO3_thickness,SrTiO3_roughness,SrTiO3_density,SrRuO3_thickness,SrRuO3_roughness,SrRuO3_density
25.0,5,0.4,0,0.002,19.549493893288627,0.00023447817931709913,8047.8231,inf,0.0028647653607771772,5130,372.0137332432076,7.675381604293106,5437.005561146827
27.0,5,0.4,0,0.002,17.837681000386354,0.0008352317560778033,8047.8231,inf,0.002704528306135545,5130,350.7854882138532,8.588358749384392,5603.827840756328
100.0,5,0.4,0,0.002,17.459417897827688,0.001195247943994504,8047.8231,inf,2.2736380687725126,5130,349.6768775969369,8.327788216691317,5599.044093233031
150.0,5,0.4,0,0.002,16.875579691625855,0.0011943106008853732,8047.8231,inf,5.9707193023085745,5130,339.2107647734536,9.289117410415415,5604.969618479145
200.0,5,0.4,0,0.002,16.35456718731718,0.0010702055800497767,8047.8231,inf,0.0000762516705332672,5130,343.1941340391132,8.062929672366536,5673.07460630384
250.0,5,0.4,0,0.002,16.978015861772878,0.0006622446187098951,8047.8231,inf,12.096529334895195,5130,339.9566496215174,7.867172075577722,5628.443130489211
350.0,5,0.4,0,0.002,17.90978506366723,0.0005116830308034004,8047.8231,inf,9.608415119076422,5130,343.47125856233384,5.275186513944707,5727.920040651404
400.0,5,0.4,0,0.002,17.22458882196861,0.0004501302721835465,8047.8231,inf,9.055605724737198,5130,345.1092845562099,5.194587889826162,5759.106494130956
450.0,5,0.4,0,0.002,16.38681421905967,0.00034855750323625756,8047.8231,inf,10.183501063540687,5130,344.95317430486097,5.015345772601104,5769.2570208878005
500.0,5,0.4,0,0.002,18.06191762375898,0.0003145996836186882,8047.8231,inf,13.904772633862711,5130,340.95877231256776,5.932673715914745,5634.116846788933
550.0,5,0.4,0,0.002,18.043644750131676,0.0002024266324760493,8047.8231,inf,9.653592307667433,5130,349.5998994041053,5.634187756949629,5592.833400606693
600.0,5,0.4,0,0.002,18.18741113329214,6.095124405192109e-13,8047.8231,inf,11.07164374690535,5130,349.1154325828796,5.281525048990327,5617.870773429904
650.0,5,0.4,0,0.002,18.734093978896126,1.0879430689669789e-10,8047.8231,inf,1.6108059377689306,5130,355.7271933688295,5.400328828578823,5526.409690741165
700.0,5,0.4,0,0.002,18.100050592148406,6.550315845288424e-14,8047.8231,inf,6.655549958527149,5130,355.2169111284298,5.510050809869731,5488.247769073961
750.0,5,0.4,0,0.002,17.741073127295856,3.390621117205228e-12,8047.8231,inf,8.966250703805004,5130,366.8013420439731,6.2677607727730145,5399.109584637961

File: src/acoustic_resonators/xrays/processed_data/xrd_temperature.csv (part 2 of 36)
temperature,number,2theta,lattice_spacing,intensity,norm_intensity,log_intensity,best_fit
750.0,15,45.3689,0.3994755399281325,19.0,0.000014391386013178571,1.6615301602626955,1.6284364311726545
750.0,15,45.3739,0.3994338441419626,16.666666666666668,0.000012624022818577695,1.6046253089262228,1.642335154719834
750.0,15,45.378899999999994,0.39939215781929643,19.0,0.000014391386013178571,1.6615301602626955,1.6561531437792185
750.0,15,45.3839,0.39935048095701287,17.166666666666668,0.000013002743503135026,1.6174625336313948,1.669879151313581
750.0,15,45.3889,0.3993088135519918,19.666666666666668,0.00001489634692592168,1.6765073162323487,1.683502271886876
750.0,15,45.393899999999995,0.39926715560111486,23.5,0.00001779987217419455,1.7538444215816025,1.6970119476780992
750.0,15,45.3989,0.39922550710126464,20.666666666666668,0.00001565378829503634,1.6980469940884584,1.7103979696932707
750.0,15,45.4039,0.3991838680493253,22.833333333333332,0.00001729491126145144,1.7413458760826304,1.7236504741770453
750.0,15,45.408899999999996,0.3991422384421826,23.0,0.00001742115148963722,1.7445043953274597,1.7367599342293323
750.0,15,45.4139,0.39910061827672316,25.0,0.000018936034227866543,1.7807165679819041,1.7497171466359454
750.0,15,45.4189,0.39905900754983553,25.833333333333332,0.000019567235368795425,1.7949570070965146,1.7625132139298043
750.0,15,45.423899999999996,0.39901740625840926,28.166666666666668,0.000021334598563396303,1.8325120135398967,1.7751395217135097
750.0,15,45.4289,0.39897581439933527,31.666666666666668,0.00002398564335529762,1.8833789098790525,1.7875877112970024
750.0,15,45.433899999999994,0.3989342319695062,30.0,0.00002272324107343985,1.8598978140295293,1.799849647740876
750.0,15,45.4389,0.3988926589658156,31.666666666666668,0.00002398564335529762,1.8833789098790525,1.811917383450954
750.0,15,45.4439,0.3988510953851587,28.333333333333332,0.000021460838791582078,1.835074230304497,1.8237831175452761
750.0,15,45.448899999999995,0.39880954122443213,31.333333333333332,0.000023733162898926066,1.8787831581899033,1.835439151318868
750.0,15,45.4539,0.39876799648053346,31.666666666666668,0.00002398564335529762,1.8833789098790525,1.846877840265667
750.0,15,45.4589,0.3987264611503622,30.166666666666668,0.000022849481301625627,1.8623038837954082,1.8580915432872123
750.0,15,45.463899999999995,0.3986849352308187,34.666666666666664,0.0000262579674626416,1.9226886438889839,1.8690725699273076
750.0,15,45.4689,0.3986434187188052,35.166666666666664,0.000026636688147198933,1.9289077642239159,1.8798131267213152
750.0,15,45.4739,0.3986019116112248,35.666666666666664,0.000027015408831756265,1.9350390822754138,1.8903052640389382
750.0,15,45.478899999999996,0.39856041390498237,34.833333333333336,0.000026384207690827383,1.924771595037277,1.900540825126321
750.0,15,45.4839,0.39851892559698376,32.666666666666664,0.00002474308472441228,1.8968813802826991,1.9105113994075063
750.0,15,45.4889,0.39847744668413654,39.0,0.000029540213395471803,1.9738411663363653,1.9202082824740272
750.0,15,45.4939,0.39843597716334944,32.333333333333336,0.00002449060426804073,1.8924270388564493,1.9296224455538187
750.0,15,45.4989,0.39839451703153256,34.0,0.000025753006549898498,1.914255476352122,1.9387445175771654
750.0,15,45.503899999999994,0.3983530662855975,36.166666666666664,0.000027394129516313594,1.9410850427747528,1.9475647832128886
750.0,15,45.5089,0.398311624922457,35.666666666666664,0.000027015408831756265,1.9350390822754138,1.956073200388662
750.0,15,45.5139,0.39827019293902516,39.0,0.000029540213395471803,1.9738411663363653,1.9642594407841987
750.0,15,45.518899999999995,0.3982287703322178,41.666666666666664,0.00003156005704644423,2.0025653175982603,1.9721129565458793
750.0,15,45.5239,0.3981873570989517,35.5,0.00002688916860357049,1.9330049123649609,1.979623075964536
750.0,15,45.5289,0.3981459532361451,39.666666666666664,0.00003004517430821491,1.981202265982735,1.9867791300468087
750.0,15,45.533899999999996,0.39810455874071776,41.666666666666664,0.00003156005704644423,2.0025653175982603,1.9935706107729358
750.0,15,45.5389,0.3980631736095905,42.666666666666664,0.000032317498415558895,2.012865274238073,1.9999873603745153
750.0,15,45.5439,0.3980217978396858,41.5,0.00003143381681825846,2.000824656021959,2.006019789226217
750.0,15,45.548899999999996,0.3979804314279272,47.833333333333336,0.000036230945489317986,2.062507205660215,2.0116591180073136
750.0,15,45.5539,0.3979390743712399,42.5,0.000032191258187373124,2.0111654893601782,2.016897637776243
750.0,15,45.558899999999994,0.39789772666655027,40.666666666666664,0.000030802615677329574,1.9920151352649524,2.021728979678363
750.0,15,45.5639,0.39785638831078585,42.333333333333336,0.000032065017959187345,2.0094590255461604,2.0261483843635038
750.0,15,45.5689,0.39781505930087596,45.5,0.00003446358229471711,2.0407879559669793,2.030152960022617
750.0,15,45.573899999999995,0.3977737396337509,47.333333333333336,0.00003585222480476065,2.0579436489732608,2.0337419174433067
750.0,15,45.5789,0.3977324293063426,42.166666666666664,0.00003193877773100157,2.0077458301020403,2.0369167707657923
750.0,15,45.5839,0.397691128315584,44.833333333333336,0.000033958621381974,2.0343775889286313,2.039681493758928
750.0,15,45.588899999999995,0.39764983665840975,42.5,0.000032191258187373124,2.0111654893601782,2.0420426234045577
750.0,15,45.5939,0.39760855433175557,43.666666666666664,0.00003307493978467356,2.0229266002459685,2.0440093052558197
750.0,15,45.5989,0.39756728133255864,44.5,0.000033706140925602445,2.0311365702907986,2.045593278211446
750.0,15,45.603899999999996,0.3975260176577576,41.0,0.00003105509613370113,1.995560416029602,2.046808799747842
750.0,15,45.6089,0.39748476330429205,40.166666666666664,0.000030423894992772242,1.9866423515010911,2.047672515966183
750.0,15,45.6139,0.3974435182691034,44.666666666666664,0.000033832381153788216,2.032760102955012,2.0482032837445305
750.0,15,45.6189,0.39740228254913423,41.833333333333336,0.000031686297274630017,2.004299030407261,2.0484219545833717
750.0,15,45.6239,0.39736105614132816,38.833333333333336,0.00002941397316728603,1.9719812299522417,2.0483511312236513
750.0,15,45.628899999999994,0.39731983904263074,41.833333333333336,0.000031686297274630017,2.004299030407261,2.0480149087217874
750.0,15,45.6339,0.3972786312499882,45.166666666666664,0.00003421110183834555,2.037594599800628,2.0474386114065304
750.0,15,45.6389,0.39723743276034873,49.0,0.00003711462708661842,2.0729726393383796,2.046648536124145
750.0,15,45.643899999999995,0.39719624357066147,47.333333333333336,0.00003585222480476065,2.0579436489732608,2.045671710570581
750.0,15,45.6489,0.39715506367787684,49.333333333333336,0.00003736710754298998,2.0759170199851615,2.044535673516269
750.0,15,45.6539,0.39711389307894696,39.5,0.000029918934080029135,1.9793736549363263,2.0432682815613314
750.0,15,45.658899999999996,0.397072731770825,38.5,0.000029161492710914475,1.9682372888183668,2.0418975449085672
750.0,15,45.6639,0.3970315797504656,45.666666666666664,0.00003458982252290288,2.0423758717466116,2.040451492665554
750.0,15,45.6689,0.3969904370148245,51.833333333333336,0.00003926071096577663,2.0973856979530607,2.0389580664977824
750.0,15,45.673899999999996,0.3969493035608593,38.666666666666664,0.00002928773293910025,1.970113293817123,2.037445040117625
750.0,15,45.6789,0.3969081793855282,46.0,0.00003484230297927444,2.04553439099144,2.0359399611329776
750.0,15,45.683899999999994,0.3968670644857914,51.166666666666664,0.00003875575005303352,2.091763684403409,2.0344701111837065
750.0,15,45.6889,0.39682595885860994,42.0,0.00003181253750281579,2.0060258497077674,2.033062480028357
750.0,15,45.6939,0.39678486250094647,44.333333333333336,0.000033579900697416666,2.02950694555729,2.031743749257917
750.0,15,45.698899999999995,0.3967437754097651,48.5,0.00003673590640206109,2.0685182979121306,2.0305402815507203
750.0,15,45.7039,0.39670269758203075,43.833333333333336,0.00003320118001285934,2.024581057415981,2.0294781117865783
750.0,15,45.7089,0.3966616290147101,40.833333333333336,0.00003092885590551535,1.9937913932907554,2.028582936856632
750.0,15,45.713899999999995,0.3966205697047713,42.5,0.000032191258187373124,2.0111654893601782,2.0278801015933308
750.0,15,45.7189,0.39657951964918314,45.5,0.00003446358229471711,2.0407879559669793,2.0273945788658376
750.0,15,45.7239,0.3965384788449165,38.333333333333336,0.0000290352524827287,1.9663531449438159,2.0271509425109575
750.0,15,45.728899999999996,0.39649744728894315,45.0,0.00003408486161015977,2.0359890730852106,2.0271733323768673
750.0,15,45.7339,0.39645642497823624,58.0,0.000043931599408650377,2.1462045528728035,2.027485411330474
750.0,15,45.7389,0.3964154119097704,39.5,0.000029918934080029135,1.9793736549363263,2.028110314607489
750.0,15,45.7439,0.39637440808052143,42.166666666666664,0.00003193877773100157,2.0077458301020403,2.029070592358844
750.0,15,45.7489,0.3963334134874664,53.166666666666664,0.00004027063279126284,2.108415991983404,2.030388146661382
750.0,15,45.753899999999994,0.3962924281275841,42.0,0.00003181253750281579,2.0060258497077674,2.032084164609626
750.0,15,45.7589,0.39625145199785394,47.166666666666664,0.00003572598457657487,2.0564117444505134,2.0341790493847958
750.0,15,45.7639,0.39621048509525736,52.666666666666664,0.000039891912106705514,2.104312391544627,2.036692351403258
750.0,15,45.768899999999995,0.39616952741677675,44.833333333333336,0.000033958621381974,2.0343775889286313,2.0396427017771144
750.0,15,45.7739,0.3961285789593958,44.666666666666664,0.000033832381153788216,2.032760102955012,2.043047750372775
750.0,15,45.7789,0.39608763972009964,57.166666666666664,0.00004330039826772149,2.1399194289689936,2.0469241107294365
750.0,15,45.783899999999996,0.3960467096958748,41.5,0.00003143381681825846,2.000824656021959,2.051287314000598
750.0,15,45.7889,0.39600578888370885,45.166666666666664,0.00003421110183834555,2.037594599800628,2.056151773911971
750.0,15,45.7939,0.3959648772805909,58.666666666666664,0.000044436560321393483,2.1511679724043544,2.0615307644954566
750.0,15,45.798899999999996,0.3959239748835114,51.333333333333336,0.0000388819902812193,2.0931760254266676,2.0674364120706787
750.0,15,45.8039,0.3958830816894618,49.666666666666664,0.00003761958799936153,2.078841573002478,2.073879702613905
750.0,15,45.808899999999994,0.3958421976954354,57.0,0.00004317415803953571,2.138651414982358,2.0808705052929635
750.0,15,45.8139,0.3958013228984262,47.333333333333336,0.00003585222480476065,2.0579436489732608,2.088417612571148
750.0,15,45.8189,0.39576045729542997,44.666666666666664,0.000033832381153788216,2.032760102955012,2.096528796907442
750.0,15,45.823899999999995,0.3957196008834437,60.666666666666664,0.000045951443059622804,2.1657266925752783,2.1052108837219117
750.0,15,45.8289,0.3956787536594655,56.333333333333336,0.000042669197126792606,2.133542009203878,2.114469839966558
750.0,15,45.8339,0.3956379156204949,51.833333333333336,0.00003926071096577663,2.0973856979530607,2.124310877357207
750.0,15,45.838899999999995,0.395597086763533,66.16666666666667,0.00005011737058975345,2.203415815689338,2.134738569091976
750.0,15,45.8439,0.39555626708558167,57.166666666666664,0.00004330039826772149,2.1399194289689936,2.1457569787133566
750.0,15,45.8489,0.39551545658364456,51.166666666666664,0.00003875575005303352,2.091763684403409,2.157369799669954
750.0,15,45.853899999999996,0.39547465525472647,66.33333333333333,0.00005024361081793922,2.2045083809999104,2.1695805041027834
750.0,15,45.8589,0.3954338630958334,73.0,0.0000552932199453703,2.2460994194303225,2.1823924994178334
750.0,15,45.8639,0.3953930801039728,51.5,0.00003900823050940508,2.0945837883510583,2.1958092913094753
750.0,15,45.8689,0.3953523062761535,69.83333333333333,0.00005289465560984054,2.226839331892518,2.2098346520636816
750.0,15,45.8739,0.3953115416093852,80.83333333333333,0.00006122651067010181,2.2903670475284867,2.2244727931883244
750.0,15,45.878899999999994,0.3952707861006795,68.0,0.000051506013099796995,2.2152854720161033,2.2397285416847565
750.0,15,45.8839,0.3952300397470489,70.5,0.000053399616522583645,2.230965676301265,2.2556075195843817
750.0,15,45.8889,0.39518930254550727,93.33333333333333,0.00007069452778403509,2.3528133359324226,2.2721163267175126
750.0,15,45.893899999999995,0.39514857449307006,81.83333333333333,0.00006198395203921647,2.2957068010491914,2.289262727059271
750.0,15,45.8989,0.39510785558675354,81.66666666666667,0.0000618577118110307,2.2948213889547366,2.3070558394018796
750.0,15,45.9039,0.39506714582357566,93.33333333333333,0.00007069452778403509,2.3528133359324226,2.325506333536834
750.0,15,45.908899999999996,0.3950264452005556,87.33333333333333,0.00006614987956934712,2.3239565959099497,2.344626633596863
750.0,15,45.9139,0.39498575371471356,103.16666666666667,0.00007814270124699593,2.3963159579463413,2.364431130710192
750.0,15,45.9189,0.3949450713630715,108.0,0.00008180366786438346,2.416200314796816,2.3849364076701454
750.0,15,45.923899999999996,0.3949043981426524,90.33333333333333,0.0000684222036766911,2.3386245954646094,2.4061614789359718
750.0,15,45.9289,0.3948637340504804,112.33333333333333,0.00008508591379721365,2.4332852054615426,2.428128049973238
750.0,15,45.933899999999994,0.3948230790835814,134.0,0.00010149714346136466,2.509881357674674,2.4508608007420687
750.0,15,45.9389,0.39478243323898204,113.5,0.0000859695953945141,2.437772420839008,2.4743876990833074
750.0,15,45.9439,0.39474179651371066,140.33333333333334,0.00010629427213242419,2.5299374004258723,2.498740350876099
750.0,15,45.948899999999995,0.39470116890479684,148.83333333333334,0.00011273252376989882,2.555476767814769,2.5239543952084795
750.0,15,45.9539,0.3946605504092712,133.83333333333334,0.0001013709032331789,2.5093408542049036,2.550069954482998
750.0,15,45.9589,0.3946199410241659,177.16666666666666,0.00013419336256148087,2.6311585734495195,2.577132151472879
750.0,15,45.963899999999995,0.39457934074651435,198.83333333333334,0.0001506045922256319,2.681265752596565,2.605191707978824
750.0,15,45.9689,0.3945387495733512,175.5,0.00013293096027962312,2.6270536801117097,2.634305643079849
750.0,15,45.9739,0.3944981675017124,181.83333333333334,0.00013772808895068264,2.6424500595145646,2.664538093256116
750.0,15,45.978899999999996,0.3944575945286353,270.5,0.000204887890345516,2.8149438287524546,2.6959612822004346
750.0,15,45.9839,0.39441703065115835,266.1666666666667,0.0002016056444126858,2.807930225064706,2.7286566753543444
750.0,15,45.9889,0.3943764758663213,235.16666666666666,0.00017812496197013126,2.75415232268057,2.7627163637051058
750.0,15,45.9939,0.3943359301711654,319.3333333333333,0.0002418762772039486,2.887020813668748,2.7982447340026337
750.0,15,45.9989,0.3942953935627329,381.0,0.0002885851616326861,2.963701534985486,2.835360499494309
750.0,15,46.003899999999994,0.39425486603806775,326.5,0.00024730460701593703,2.8966597449209597,2.8741991882626974
750.0,15,46.0089,0.39421434759421475,385.0,0.00029161492710914476,2.9682372888183672,2.914916217818052
750.0,15,46.0139,0.3941738382282201,517.5,0.0003919759085168374,3.0966869134388215,2.9576907284978007
750.0,15,46.018899999999995,0.39413333793713157,496.1666666666667,0.000375817159309058,3.0784041435729477,3.0027304101498093
750.0,15,46.0239,0.39409284671799777,534.1666666666666,0.0004045999313354151,3.1104533427810592,3.050277645246707
750.0,15,46.0289,0.3940523645678689,778.8333333333334,0.0005899205863121356,3.274221089950536,3.100617420684556
750.0,15,46.033899999999996,0.39401189148379645,820.5,0.0006214806433585799,3.2968551446989784,3.154087651953897
750.0,15,46.0389,0.3939714274628329,859.3333333333334,0.0006508946165258659,3.3169382176075883,3.21109285296526
750.0,15,46.0439,0.3939309725020324,1212.5,0.0009183976600515273,3.4664583065841676,3.2721225327144294
750.0,15,46.048899999999996,0.3938905265984501,1405.1666666666667,0.0010643313638342856,3.5305043982277238,3.337776409949217
750.0,15,46.0539,0.39385008974914254,1471.6666666666667,0.0011147012148804104,3.5505860125037914,3.408799693583174
750.0,15,46.058899999999994,0.39380966195116757,2094.6666666666665,0.0015865871878388445,3.7038914809581396,3.4861336192249466
750.0,15,46.0639,0.3937692432015841,2600.5,0.0019697262803826778,3.7978334174207173,3.5709898088197014
750.0,15,46.0689,0.3937288334974526,2719.8333333333335,0.002060114283763694,3.817318851347249,3.664963119633246
750.0,15,46.073899999999995,0.39368843283583477,4051.0,0.0030683949862834944,3.9903388024934547,3.7702091496031027
750.0,15,46.0789,0.3936480412137933,6142.666666666667,0.0046527098500149956,4.171133508170846,3.889735318188844
750.0,15,46.0839,0.3936076586283927,7492.166666666667,0.005674876977635231,4.257383989199472,4.027908814764903
750.0,15,46.088899999999995,0.39356728507669814,10548.0,0.00798949156142145,4.4059466804312635,4.192332298083368
750.0,15,46.0939,0.3935269205557765,22603.5,0.017120825986783255,4.736952251244759,4.433751931643187
750.0,15,46.0989,0.39348656506269564,58332.666666666664,0.04418357490410919,5.148688389882628,5.038864611276567
750.0,15,46.103899999999996,0.3934462185945251,257066.0,0.19471242299282962,5.792821199201148,5.837991963450223
750.0,15,46.1089,0.3934058811483352,1001965.1916666665,0.7589298865812343,6.383629193685732,6.337129283473984
750.0,15,46.1139,0.3933655527211978,1320234.2,1.0,6.503427538050309,6.403716671390475
750.0,15,46.1189,0.39332523331018615,687682.75,0.5208793636765356,6.220164689840965,6.015244069035611
750.0,15,46.1239,0.3932849229123743,81761.33333333333,0.06192941626064022,5.295324524470705,5.272313277664823
750.0,15,46.1289,0.39324462152483824,32916.0,0.024931940105778202,4.900183612962021,4.55005141039243
750.0,15,46.1339,0.3932043291446546,15166.833333333334,0.011487987005133888,4.563671473687928,4.245785772576264
750.0,15,46.1389,0.39316404576890174,8303.166666666666,0.0062891619279872215,4.302020314767406,4.070470412963494
750.0,15,46.143899999999995,0.393123771394659,6453.0,0.004887769154896911,4.1925382244169915,3.926028043134435
750.0,15,46.1489,0.393083506019007,3857.6666666666665,0.002921956321587993,3.9691012577132367,3.801813307839971
750.0,15,46.1539,0.3930432496390278,2780.3333333333335,0.002105939486595131,3.8268734257851547,3.6929209515914923
750.0,15,46.158899999999996,0.3930030022518047,2641.0,0.0020004026558318217,3.8045449605167905,3.5960291620243945
750.0,15,46.1639,0.3929627638544221,1701.3333333333333,0.001288660249320411,3.6135659703033096,3.5087802536830943
750.0,15,46.1689,0.39292253444396574,1206.5,0.0009138530118368393,3.464303885554671,3.429443804392499
750.0,15,46.173899999999996,0.39288231401752277,1281.8333333333333,0.0009709135949768104,3.490608120281196,3.3567138684230193
750.0,15,46.1789,0.39284210257218133,1125.1666666666667,0.0008522477804821802,3.433993416915043,3.2895814539461448
750.0,15,46.183899999999994,0.39280190010503113,778.3333333333334,0.0005895418656275784,3.273942189492335,3.2272512783469005
750.0,15,46.1889,0.3927617066131628,785.8333333333334,0.0005952226758959384,3.27810700599957,3.1690856479169893
750.0,15,46.1939,0.39272152209366856,691.6666666666666,0.0005238969469709743,3.2226734056383157,3.1145655515824444
750.0,15,46.198899999999995,0.3926813465436416,483.3333333333333,0.0003660966617387531,3.067023306825179,3.063263022406578
750.0,15,46.2039,0.39264117996017667,488.8333333333333,0.00037026258926888374,3.0719373719067753,3.0148210779545757
750.0,15,46.2089,0.3926010223403695,415.5,0.00031471688886714193,3.001347587429996,2.968938882348527
750.0,15,46.213899999999995,0.39256087368131726,309.5,0.0002344281037409878,2.873437212666003,2.925360583701294
750.0,15,46.2189,0.3925207339801182,358.6666666666667,0.000271668971055792,2.9374675759205746,2.8838667884541676
750.0,15,46.2239,0.3924806032338721,318.1666666666667,0.0002409925956066482,2.8854312373198896,2.844267960346112
750.0,15,46.228899999999996,0.39244048143967974,215.5,0.0001632286150442096,2.716223833806617,2.8063992461066447
750.0,15,46.2339,0.3924003685946432,257.0,0.00019466243186246806,2.7927096826411613,2.770116373773493
750.0,15,46.2389,0.392360264695866,275.1666666666667,0.00020842261673471776,2.822372382189017,2.7352923678338916
750.0,15,46.2439,0.3923201697404527,177.0,0.0001340671223332951,2.630749825671673,2.701814893735524
750.0,15,46.2489,0.39228008372550915,162.83333333333334,0.0001233367029375041,2.594519872644996,2.6695840925879124
750.0,15,46.2539,0.3922400066481425,198.33333333333334,0.00015022587154107456,2.680172270318754,2.638510801462881
750.0,15,46.2589,0.39219993850546125,161.16666666666666,0.0001220743006556463,2.5900517830092245,2.6085150798141723
750.0,15,46.2639,0.39215987929457496,136.33333333333334,0.00010326450665596555,2.5173786125975464,2.5795249809952767
750.0,15,46.268899999999995,0.3921198290125945,144.66666666666666,0.00010957651806525437,2.5431450341027144,2.55147552157551
750.0,15,46.2739,0.3920797876566321,139.0,0.00010528435030693797,2.525791359563962,2.524307811461019
750.0,15,46.2789,0.392039755223801,106.66666666666667,0.00008079374603889724,2.4108052829101094,2.497968315650181
750.0,15,46.283899999999996,0.39199973171121605,113.5,0.0000859695953945141,2.437772420839008,2.472408224438544
750.0,15,46.2889,0.39195971711599303,105.16666666666667,0.00007965758398522525,2.404654668170357,2.4475829135142506
750.0,15,46.2939,0.39191971143524895,91.0,0.00006892716458943422,2.3418179516309605,2.4234514789849277
750.0,15,46.298899999999996,0.39187971466610244,91.33333333333333,0.00006917964504580576,2.343405867410592,2.3999763352001713
750.0,15,46.3039,0.39183972680567297,74.0,0.000056050661314484965,2.252008279040843,2.3771228654659744
750.0,15,46.308899999999994,0.39179974785108146,77.0,0.00005832298542182895,2.269267284482348,2.3548591175220372
750.0,15,46.3139,0.3917597777994499,58.333333333333336,0.00004418407986502193,2.1486933532764985,2.3331555370723045
750.0,15,46.3189,0.39171981664790184,70.16666666666667,0.000053147136066212094,2.228907404761891,2.31198473380477
750.0,15,46.323899999999995,0.3916798643935619,64.83333333333333,0.000049107448764267225,2.194574910251931,2.2913212752612195
750.0,15,46.3289,0.3916399210335557,51.833333333333336,0.00003926071096577663,2.0973856979530607,2.271141504673078
750.0,15,46.3339,0.39159998656501044,64.5,0.000048854968307895675,2.192336273945134,2.251423379496823
750.0,15,46.338899999999995,0.3915600609850546,55.5,0.00004203799598586372,2.127069542432543,2.2321463278894274
750.0,15,46.3439,0.39152014429081744,46.666666666666664,0.000035347263892017544,2.0517833402684422,2.213291120784692
750.0,15,46.3489,0.39148023647943003,46.5,0.000035221023663831766,2.05022951219982,2.1948397575794787
750.0,15,46.353899999999996,0.3914403375480242,52.666666666666664,0.000039891912106705514,2.104312391544627,2.1767753637284186
750.0,15,46.3589,0.3914004474937335,40.0,0.000030297654764586467,1.9848365506378292,2.1590820987892747
750.0,15,46.3639,0.3913605663136922,43.333333333333336,0.00003282245932830201,2.019598656897041,2.1417450736652013
750.0,15,46.3689,0.3913206940050362,50.5,0.000038250789140290414,2.0860679374285276,2.1247502759614925
750.0,15,46.3739,0.3912808305649024,39.666666666666664,0.00003004517430821491,1.981202265982735,2.1080845025207653
750.0,15,46.3789,0.3912409759904291,33.5,0.000025374285865341166,1.9078213663467114,2.091735298324101
750.0,15,46.3839,0.3912011302787558,39.0,0.000029540213395471803,1.9738411663363653,2.0756909010503843
750.0,15,46.3889,0.3911612934270231,35.833333333333336,0.000027141649059942043,1.9370637688418286,2.059940190676737
750.0,15,46.393899999999995,0.3911214654323729,31.166666666666668,0.000023606922670740288,1.8764669154627223,2.0444726435801095
750.0,15,46.3989,0.3910816462919485,32.666666666666664,0.00002474308472441228,1.8968813802826991,2.0292782906656375
750.0,15,46.4039,0.39104183600289416,36.166666666666664,0.000027394129516313594,1.9410850427747528,2.014347679105795
750.0,15,46.408899999999996,0.3910020345623557,27.5,0.000020829637650653196,1.8221092531401295,1.9996718373225786
750.0,15,46.4139,0.3909622419674798,26.333333333333332,0.000019945956053352757,1.8032823958806459,1.9852422428885814
750.0,15,46.4189,0.39092245821541455,30.0,0.00002272324107343985,1.8598978140295293,1.971050793059998
750.0,15,46.423899999999996,0.3908826833033094,22.0,0.000016663710120522558,1.7251992401320724,1.9570897776864573
750.0,15,46.4289,0.39084291722831466,18.5,0.000014012665328621241,1.6499482877128804,1.9433518542714632
750.0,15,46.4339,0.3908031599875824,28.333333333333332,0.000021460838791582078,1.835074230304497,1.9298300249819624
750.0,15,46.4389,0.3907634115782655,20.333333333333332,0.000015401307838664787,1.6909851396009712,1.9165176154267456
750.0,15,46.4439,0.39072367199751806,24.833333333333332,0.000018809793999680764,1.7778115773384968,1.9034082550430207
750.0,15,46.448899999999995,0.3906839412424958,27.0,0.000020450916966095864,1.8141403234688536,1.8904958589472975
750.0,15,46.4539,0.39064421931035503,25.166666666666668,0.000019062274456052318,1.7836022562193925,1.8777746111209028
750.0,15,46.4589,0.39060450619825404,16.666666666666668,0.000012624022818577695,1.6046253089262228,1.8652389488145813
750.0,15,46.463899999999995,0.3905648019033518,22.5,0.000017042430805079887,1.7349590774212293,1.8528835480672277
750.0,15,46.4689,0.3905251064228085,19.833333333333332,0.000015022587154107455,1.6801722703187538,1.8407033102447548
750.0,15,46.4739,0.39048541975378603,18.833333333333332,0.000014265145784992793,1.6577037524096427,1.828693349514214
750.0,15,46.478899999999996,0.39044574189344694,20.0,0.000015148827382293234,1.683806554973848,1.8168489811759834
750.0,15,46.4839,0.39040607283895534,19.333333333333332,0.000014643866469550125,1.6690832981531418,1.8051657107845795
750.0,15,46.4889,0.39036641258747645,21.666666666666668,0.000016411229664151005,1.7185686612330597,1.793639223995138
750.0,15,46.4939,0.39032676113617687,20.166666666666668,0.000015275067610479012,1.6874106792426726,1.7822653770779655
750.0,15,46.4989,0.3902871184822241,20.5,0.000015527548066850566,1.6945304203656208,1.7710401880492375
750.0,15,46.5039,0.39024748462278697,18.833333333333332,0.000014265145784992793,1.6577037524096427,1.7599598283705766
750.0,15,46.5089,0.39020785955503595,18.166666666666668,0.000013760184872249688,1.6420518068668466,1.7490206151740126
750.0,15,46.5139,0.3901682432761419,21.833333333333332,0.00001653746989233678,1.7218966045819872,1.7382190039730485
750.0,15,46.518899999999995,0.3901286357832779,16.166666666666668,0.000012245302134020365,1.591397043192468,1.7275515818239686
750.0,15,46.5239,0.39008903707361725,16.166666666666668,0.000012245302134020365,1.591397043192468,1.7170150609040593
750.0,15,46.5289,0.39004944714433515,17.166666666666668,0.000013002743503135026,1.6174625336313948,1.7066062724770412
750.0,15,46.533899999999996,0.3900098659926079,18.666666666666668,0.000014138905556807018,1.6538433315964047,1.6963221612176804
750.0,15,46.5389,0.3899702936156126,18.0,0.00001363394464406391,1.6380490644131722,1.6861597798703658
750.0,15,46.5439,0.38993073001052814,20.0,0.000015148827382293234,1.683806554973848,1.6761162842184723
750.0,15,46.548899999999996,0.38989117517453437,17.5,0.000013255223959506579,1.625814607996161,1.6661889283428144
750.0,15,46.5539,0.38985162910481214,19.0,0.000014391386013178571,1.6615301602626955,1.65637506014961
750.0,15,46.5589,0.3898120917985439,20.166666666666668,0.000015275067610479012,1.6874106792426726,1.6466721171498893
750.0,15,46.5639,0.38977256325291304,16.666666666666668,0.000012624022818577695,1.6046253089262228,1.637077622473351
750.0,15,46.5689,0.3897330434651043,15.0,0.000011361620536719924,1.558867818365548,1.627589181101315
750.0,15,46.573899999999995,0.38969353243230354,20.0,0.000015148827382293234,1.683806554973848,1.6182044763046173
750.0,15,46.5789,0.3896540301516978,17.5,0.000013255223959506579,1.625814607996161,1.6089212662728902
750.0,15,46.5839,0.3896145366204755,15.5,0.000011740341221277256,1.5731082574801585,1.5997373809234028
750.0,15,46.588899999999995,0.3895750518358261,20.5,0.000015527548066850566,1.6945304203656208,1.5906507188777905
750.0,15,46.5939,0.38953557579494036,18.0,0.00001363394464406391,1.6380490644131722,1.5816592445963114
750.0,15,46.5989,0.38949610849501015,15.5,0.000011740341221277256,1.5731082574801585,1.5727609856599953
750.0,15,46.603899999999996,0.38945664993322876,14.833333333333334,0.000011235380308534148,1.5540153155711351,1.5639540301914001
750.0,15,46.6089,0.38941720010679043,15.0,0.000011361620536719924,1.558867818365548,1.5552365244056907
750.0,15,46.6139,0.3893777590128906,12.0,9.08929642937594e-6,1.4619578053574918,1.5466066702843233
750.0,15,46.6189,0.38933832664872625,16.333333333333332,0.00001237154236220614,1.595851384618718,1.538062723363838
750.0,15,46.6239,0.38929890301149517,16.666666666666668,0.000012624022818577695,1.6046253089262228,1.529602990633089
750.0,15,46.6289,0.3892594880983966,13.0,9.846737798490602e-6,1.4967199116167036,1.521225828532708
750.0,15,46.6339,0.38922008190663093,17.166666666666668,0.000013002743503135026,1.6174625336313948,1.51292964105068
750.0,15,46.6389,0.38918068443339965,16.666666666666668,0.000012624022818577695,1.6046253089262228,1.5047128779086567
750.0,15,46.643899999999995,0.3891412956759056,14.5,0.000010982899852162594,1.544144561544841,1.4965740328339718
750.0,15,46.6489,0.3891019156313526,13.5,0.000010225458483047932,1.5131103278048732,1.488511641912275
750.0,15,46.6539,0.389062544296946,18.0,0.00001363394464406391,1.6380490644131722,1.4805242820166409
750.0,15,46.658899999999996,0.3890231816698921,12.833333333333334,9.720497570304825e-6,1.491116034098705,1.4726105693086633
750.0,15,46.6639,0.3889838277473983,12.5,9.468017113933271e-6,1.4796865723179229,1.4647691578077169
750.0,15,46.6689,0.3889444825266736,13.333333333333334,0.000010099218254862155,1.5077152959181666,1.4569987380248017
750.0,15,46.673899999999996,0.3889051460049278,14.166666666666666,0.000010730419395791039,1.5340442346405156,1.449298035657314
750.0,15,46.6789,0.38886581817937216,12.0,9.08929642937594e-6,1.4619578053574918,1.4416658103416011
750.0,15,46.6839,0.3888264990472189,13.166666666666666,9.972978026676378e-6,1.5022524002166646,1.4341008544603613
750.0,15,46.6889,0.38878718860568173,15.0,0.000011361620536719924,1.558867818365548,1.4266019920018287
750.0,15,46.6939,0.3887478868519752,9.333333333333334,7.069452778403509e-6,1.3528133359324235,1.4191680774681632
750.0,15,46.698899999999995,0.38870859378331535,14.833333333333334,0.000011235380308534148,1.5540153155711351,1.411797994830625
750.0,15,46.7039,0.3886693093969193,11.5,8.71057574481861e-6,1.4434743996634785,1.4044906565288948
750.0,15,46.7089,0.38863003369000526,11.166666666666666,8.458095288447054e-6,1.4307001116270497,1.3972450025126213
750.0,15,46.713899999999995,0.388590766659793,11.5,8.71057574481861e-6,1.4434743996634785,1.390059999322829
750.0,15,46.7189,0.38855150830350293,14.166666666666666,0.000010730419395791039,1.5340442346405156,1.3829346392113147
750.0,15,46.7239,0.3885122586183571,11.0,8.331855060261279e-6,1.424169244468092,1.3758679392962465
750.0,15,46.728899999999996,0.38847301760157854,10.166666666666666,7.700653919332394e-6,1.38995514393699,1.3688589407520262
750.0,15,46.7339,0.38843378525039146,10.0,7.574413691146617e-6,1.3827765593098666,1.3619067080318434
750.0,15,46.7389,0.3883945615620214,10.666666666666666,8.079374603889724e-6,1.4108052829101103,1.3550103281214392
750.0,15,46.7439,0.3883553465336951,12.0,9.08929642937594e-6,1.4619578053574918,1.348168909822418
750.0,15,46.7489,0.3883161401626401,11.333333333333334,8.584335516632833e-6,1.4371342216324594,1.3413815830638012
750.0,15,46.7539,0.3882769424460857,8.5,6.438251637474624e-6,1.3121954850241595,1.3346474982405772
750.0,15,46.7589,0.388237753381262,8.333333333333334,6.312011409288848e-6,1.3035953132622415,1.3279658255778302
750.0,15,46.7639,0.38819857296540033,12.5,9.468017113933271e-6,1.4796865723179229,1.3213357545193447
750.0,15,46.768899999999995,0.3881594011957334,12.0,9.08929642937594e-6,1.4619578053574918,1.3147564931396591
750.0,15,46.7739,0.3881202380694948,7.833333333333333,5.9332907247315165e-6,1.2767231668619408,1.308227267578274
750.0,15,46.7789,0.38808108358391963,10.166666666666666,7.700653919332394e-6,1.38995514393699,1.3017473214952857
750.0,15,46.783899999999996,0.38804193773624396,8.833333333333334,6.690732093846179e-6,1.328901178527012,1.2953159155472627
750.0,15,46.7889,0.38800280052370506,9.5,7.195693006589286e-6,1.3605001645987143,1.288932326882551
750.0,15,46.7939,0.3879636719435414,7.333333333333333,5.5545700401741854e-6,1.2480779854124107,1.2825958486552347
750.0,15,46.798899999999996,0.38792455199299286,8.666666666666666,6.5644918656604e-6,1.3206286525610222,1.2763057895567733
750.0,15,46.8039,0.38788544066930003,8.833333333333334,6.690732093846179e-6,1.328901178527012,1.2700614733646247
750.0,15,46.8089,0.387846337969705,9.5,7.195693006589286e-6,1.3605001645987143,1.2638622385072042
750.0,15,46.8139,0.38780724389145116,6.666666666666667,5.049609127431078e-6,1.2066853002541862,1.2577074376443143
750.0,15,46.8189,0.38776815843178264,7.166666666666667,5.428329811988409e-6,1.2380937645058099,1.2515964372624737
750.0,15,46.823899999999995,0.38772908158794517,7.833333333333333,5.9332907247315165e-6,1.2767231668619408,1.2455286172845945
750.0,15,46.8289,0.38769001335718545,9.166666666666666,6.943212550217731e-6,1.344987998420467,1.2395033706931953
750.0,15,46.8339,0.38765095373675135,6.666666666666667,5.049609127431078e-6,1.2066853002541862,1.2335201031668401
750.0,15,46.838899999999995,0.387611902723892,6.666666666666667,5.049609127431078e-6,1.2066853002541862,1.2275782327290434
750.0,15,46.8439,0.38757286031585775,7.333333333333333,5.5545700401741854e-6,1.2480779854124107,1.2216771894092149
750.0,15,46.8489,0.3875338265098999,6.0,4.54464821468797e-6,1.1609278096935105,1.2158164149152233
750.0,15,46.853899999999996,0.3874948013032713,4.666666666666667,3.5347263892017545e-6,1.0517833402684422,1.209995362316966
750.0,15,46.8589,0.38745578469322545,6.166666666666667,4.670888442873747e-6,1.1728270329932187,1.2042134957405644
750.0,15,46.8639,0.3874167766770175,7.166666666666667,5.428329811988409e-6,1.2380937645058099,1.198470290072846
750.0,15,46.8689,0.3873777772519036,5.333333333333333,4.039687301944862e-6,1.109775287246129,1.192765230675546
750.0,15,46.8739,0.38733878641514097,6.333333333333333,4.797128671059523e-6,1.184408905543033,1.1870978131089274
750.0,15,46.8789,0.387299804163988,6.0,4.54464821468797e-6,1.1609278096935105,1.1814675428645138
750.0,15,46.8839,0.38726083049570464,6.333333333333333,4.797128671059523e-6,1.184408905543033,1.1758739351064418
750.0,15,46.8889,0.3872218654075515,5.5,4.1659275301306395e-6,1.1231392488041108,1.1703165144211685
750.0,15,46.893899999999995,0.38718290889679063,5.666666666666667,4.292167758316416e-6,1.1361042259684782,1.1647948145752907
750.0,15,46.8989,0.3871439609606851,7.833333333333333,5.9332907247315165e-6,1.2767231668619408,1.159308378280971
750.0,15,46.9039,0.38710502159649923,5.833333333333333,4.418407986502193e-6,1.1486933532764994,1.153856756968915
750.0,15,46.908899999999996,0.3870660908014988,5.166666666666667,3.913447073759085e-6,1.0959870027604959,1.1484395105684195
750.0,15,46.9139,0.3870271685729501,6.166666666666667,4.670888442873747e-6,1.1728270329932187,1.1430562072943062
750.0,15,46.9189,0.3869882549081211,6.333333333333333,4.797128671059523e-6,1.184408905543033,1.1377064234405503
750.0,15,46.923899999999996,0.3869493498042809,5.5,4.1659275301306395e-6,1.1231392488041108,1.1323897431802195
750.0,15,46.9289,0.3869104532586995,2.8333333333333335,2.146083879158208e-6,0.8350742303044969,1.1271057583715614
750.0,15,46.9339,0.38687156526864824,6.0,4.54464821468797e-6,1.1609278096935105,1.1218540683700784
750.0,15,46.9389,0.38683268583139974,5.333333333333333,4.039687301944862e-6,1.109775287246129,1.1166342798462383
750.0,15,46.9439,0.38679381494422743,5.333333333333333,4.039687301944862e-6,1.109775287246129,1.1114460066086875
750.0,15,46.948899999999995,0.38675495260440634,5.0,3.7872068455733084e-6,1.0817465636458854,1.106288869432837
750.0,15,46.9539,0.38671609880921226,5.666666666666667,4.292167758316416e-6,1.1361042259684782,1.101162495894449
750.0,15,46.9589,0.3866772535559224,3.5,2.651044791901316e-6,0.9268446036601423,1.0960665202082667
750.0,15,46.963899999999995,0.38663841684181516,3.8333333333333335,2.90352524827287e-6,0.9663531449438159,1.0910005830713225
750.0,15,46.9689,0.3865995886641697,5.5,4.1659275301306395e-6,1.1231392488041108,1.0859643315108396
750.0,15,46.9739,0.386560769020267,4.5,3.4084861610159773e-6,1.0359890730852106,1.080957418736624
750.0,15,46.978899999999996,0.38652195790738847,4.666666666666667,3.5347263892017545e-6,1.0517833402684422,1.0759795039976676
750.0,15,46.9839,0.38648315532281724,6.166666666666667,4.670888442873747e-6,1.1728270329932187,1.07103025244288
750.0,15,46.9889,0.38644436126383735,4.833333333333333,3.6609666173875312e-6,1.0670233068251793,1.0661093349858686
750.0,15,46.9939,0.38640557572773415,4.5,3.4084861610159773e-6,1.0359890730852106,1.0612164281735041
750.0,15,46.9989,0.38636679871179386,5.166666666666667,3.913447073759085e-6,1.0959870027604959,1.0563512140582076
750.0,15,47.0039,0.3863280302133041,5.5,4.1659275301306395e-6,1.1231392488041108,1.051513380073892
750.0,15,47.0089,0.3862892702295536,5.166666666666667,3.913447073759085e-6,1.0959870027604959,1.046702618915315
750.0,15,47.0139,0.3862505187578322,2.1666666666666665,1.6411229664151e-6,0.7185686612330597,1.0419186284207886
750.0,15,47.018899999999995,0.3862117757954309,4.0,3.0297654764586466e-6,0.9848365506378292,1.0371611114582029
750.0,15,47.0239,0.386173041339642,5.833333333333333,4.418407986502193e-6,1.1486933532764994,1.0324297758140883
750.0,15,47.0289,0.3861343153877585,4.333333333333333,3.2822459328302e-6,1.019598656897041,1.0277243340858109
750.0,15,47.033899999999996,0.38609559793707526,5.5,4.1659275301306395e-6,1.1231392488041108,1.0230445035766413
750.0,15,47.0389,0.3860568889848876,6.833333333333333,5.175849355616854e-6,1.2174091656459591,1.0183900061936624
750.0,15,47.0439,0.38601818852849257,6.0,4.54464821468797e-6,1.1609278096935105,1.0137605683484856
750.0,15,47.048899999999996,0.3859794965651879,3.1666666666666665,2.3985643355297616e-6,0.8833789098790517,1.0091559208605714
750.0,15,47.0539,0.38594081309227257,4.833333333333333,3.6609666173875312e-6,1.0670233068251793,1.004575798863124
750.0,15,47.0589,0.38590213810704704,6.333333333333333,4.797128671059523e-6,1.184408905543033,1.0000199417115392
750.0,15,47.0639,0.38586347160681256,3.3333333333333335,2.524804563715539e-6,0.9056553045902049,0.9954880928942089
750.0,15,47.0689,0.3858248135888716,3.6666666666666665,2.7772850200870927e-6,0.9470479897484294,0.9909799999456669
750.0,15,47.073899999999995,0.385786164050528,4.166666666666667,3.156005704644424e-6,1.0025653175982603,0.9864954143620625
750.0,15,47.0789,0.3857475229890864,5.5,4.1659275301306395e-6,1.1231392488041108,0.9820340915187353
750.0,15,47.0839,0.3857088904018528,3.3333333333333335,2.524804563715539e-6,0.9056553045902049,0.9775957905900141
750.0,15,47.088899999999995,0.38567026628613427,6.333333333333333,4.797128671059523e-6,1.184408905543033,0.9731802744710103
750.0,15,47.0939,0.38563165063923915,5.333333333333333,4.039687301944862e-6,1.109775287246129,0.9687873097014175
750.0,15,47.0989,0.3855930434584767,3.5,2.651044791901316e-6,0.9268446036601423,0.9644166663912973
750.0,15,47.103899999999996,0.3855544447411577,3.3333333333333335,2.524804563715539e-6,0.9056553045902049,0.9600681181486945
750.0,15,47.1089,0.3855158544845936,3.3333333333333335,2.524804563715539e-6,0.9056553045902049,0.9557414420090712
750.0,15,47.1139,0.3854772726860971,3.1666666666666665,2.3985643355297616e-6,0.8833789098790517,0.9514364183665651
750.0,15,47.1189,0.3854386993429825,4.333333333333333,3.2822459328302e-6,1.019598656897041,0.9471528309069082
750.0,15,47.1239,0.3854001344525647,2.3333333333333335,1.7673631946008772e-6,0.750753344604461,0.9428904665420075
750.0,15,47.1289,0.3853615780121599,5.0,3.7872068455733084e-6,1.0817465636458854,0.9386491153461964
