Repository: monochromatti/acoustic_resonators

# Overview of dataset

The data in this repository involve time-resolved reflectivity measurements on crystals of nanometric thickness. We use nanoscale acoustic confinement to excite coherent acoustic phonons (dynamical strain) with near-terahertz frequency, and demonstrate that such phonons can easily be excited when breaking the film-substrate epitaxy in the metallic perovskite SrRuO3. Moreover, thermal annealing of the free-standing membranes placed on a substrate with a similar lattice constant dramatically decreases the interfacial acoustic impedance mismatch, evidencing the reformation of chemical bonds and interfacial restructuring.

| Filename             | Description                                                  |
| -------------------- | ------------------------------------------------------------ |
| asops_data.zip       | Raw data for ASOPS-sampled acoustic dynamics                 |
| stroboscopy_data.zip | Raw data for stroboscopy (tr-reflectivity) acoustic dynamics |
| xray_data.zip        | Raw data for thermal annealing study of x-ray diffraction    |

The analysis of the raw data is available at the GitHub code repository [monochromatti/acoustic_resonators](https://github.com/monochromatti/acoustic_resonators).

File: src/experiment/acoustic_resonators/asops/processed_data/fit_results.csv
step_center,step_sigma,slow_amplitude,slow_decay,fast_amplitude,fast_decay,filename,label,temperature
-3.000249677648715e-14,4.286460075775267e-14,-0.0006864888259343616,2.255670420405711,-0.00011582505509721841,0.07687157367725961,Mattias_FM308-SRO_60degSTAMP_150deg1hr_flake5_30AVG_1Windows_12Harm_001,flake5,150
-1.8129804296004446e-14,2.1098123248464162e-14,-0.0006916793263798127,3.0216932295382035,-0.00009365926277915548,0.11745454012573053,Mattias_FM308-SRO_60degSTAMP_350deg1hr_flake3_30AVG_1Windows_12Harm_001,flake3,350
-1.6824173190778195e-14,1.948663452822075e-14,-0.0005291755112430963,6.554728986210489,-0.00023616407749393886,0.2581634233550061,Mattias_FM308-SRO_60degSTAMP_350deg1hr_flake9_30AVG_1Windows_12Harm_001,flake9,350
-1.931684739055714e-14,3.549716076634013e-14,-0.0007031590440735869,3.583709700437023,-0.0001381202443280216,0.013834711940203803,Mattias_FM308-SRO_60degSTAMP_350deg1hr_flake13_30AVG_1Windows_12Harm_001,flake13,350
-3.2618748796820564e-14,5.5895288397778135e-14,-0.0006701666882751312,3.082793820845972,-0.00016378955224283231,0.03956046076573716,Mattias_FM308-SRO_60degSTAMP_NoHeat_flake20_30AVG_1Windows_12Harm_001,flake20,60
-3.170519802134614e-14,4.7394310698223306e-14,-0.0006484397248236462,2.3964987046744093,-0.0001153865987433278,0.07765160227952128,Mattias_FM308-SRO_60degSTAMP_150deg1hr_flake4_30AVG_1Windows_12Harm_001,flake4,150
-1.5653564767135528e-14,2.3318569297714475e-14,-0.0007020106449555641,2.9608412283569923,-0.00010939323645864363,0.021012978085864997,Mattias_FM308-SRO_60degSTAMP_350deg1hr_flake12_30AVG_1Windows_12Harm_001,flake12,350
-4.8066687640539846e-14,5.570932604115342e-14,-0.0003669087587212516,10.266746774113289,-0.00023109345186611563,0.22015880402422394,Mattias_FM308-SRO_60degSTAMP_750deg1hr_flakeaftersonication5_30AVG_1Windows_12Harm_001,flakeaftersonication5,750
-1.1778560668461125e-14,2.4404367415797878e-14,-0.0004830160416133822,14.327100868535753,-0.00015202266542324594,0.012913134221331557,Mattias_FM308-SRO_60degSTAMP_350deg1hr_doubleflake5_30AVG_1Windows_12Harm_001,doubleflake5,350
-8.964433458336287e-15,1.2123080317394398e-14,-0.00039808685471776073,6.924366248647655,-0.000044370599006526845,0.018048663822135325,Mattias_FM308-SRO_60degSTAMP_550deg1hr_doubleflake3_30AVG_1Windows_12Harm_001,doubleflake3,550
-9.668823521137205e-15,1.2940759575030825e-14,-0.00044018204802043215,4.718508218686976,-0.0000333234638372204,0.020301128716207595,Mattias_FM308-SRO_60degSTAMP_550deg1hr_doubleflake4_30AVG_1Windows_12Harm_001,doubleflake4,550
-2.7505521103519673e-14,4.2684744627763397e-14,-0.0006420232586208385,2.4461808012684143,-0.00013223381995253192,0.04450133245146359,Mattias_FM308-SRO_60degSTAMP_150deg1hr_flake14_30AVG_1Windows_12Harm_001,flake14,150
-1.9428926513859503e-14,3.55443452448867e-14,-0.0006669951927822382,2.7881715267899696,-0.00011967761026276946,0.014094903031881767,Mattias_FM308-SRO_60degSTAMP_350deg1hr_flake18_30AVG_1Windows_12Harm_001,flake18,350
-4.242512497445824e-14,9.632183939345396e-14,-0.00028551898162021416,4.488118051797241,-0.00035729976296927646,0.0452904787744397,Mattias_FM308-SRO_60degSTAMP_150deg1hr_doubleflake1_30AVG_1Windows_12Harm_001,doubleflake1,150
-2.950094757291957e-14,4.9402149038257906e-14,-0.0005513630418860771,3.027374440551907,-0.00016978823494717687,0.042690723740021586,Mattias_FM308-SRO_60degSTAMP_150deg1hr_flake11_30AVG_1Windows_12Harm_001,flake11,150
-7.517246703273264e-15,1.0665357486061566e-14,-0.0004026113924524566,6.520317110235284,-0.00005550867972914375,0.014357980132934989,Mattias_FM308-SRO_60degSTAMP_550deg1hr_doubleflake1_30AVG_1Windows_12Harm_001,doubleflake1,550
-2.292135955110399e-14,3.5086378247228825e-14,-0.0006514987358556823,2.6572631141839578,-0.00015255574785477677,0.03326989909995137,Mattias_FM308-SRO_60degSTAMP_NoHeat_flake3_30AVG_1Windows_12Harm_001,flake3,60
-4.580565714747673e-14,9.425182856404036e-14,-0.00035126547227726235,3.5623517409858887,-0.0003831825820199697,0.04954210762402589,Mattias_FM308-SRO_60degSTAMP_150deg1hr_doubleflake2_30AVG_1Windows_12Harm_001,doubleflake2,150
-2.0582123048651364e-14,2.7064461782799754e-14,-0.0005500451727353806,1.8121295243915976,-0.0000859802533597076,0.11349034709710648,Mattias_FM308-SRO_60degSTAMP_550deg1hr_flake15_30AVG_1Windows_12Harm_001,flake15,550
-2.200118182476954e-14,2.8130830997952216e-14,-0.0006062300702165402,2.034535389009958,-0.00011691101223121336,0.12288166371590492,Mattias_FM308-SRO_60degSTAMP_550deg1hr_flake6_30AVG_1Windows_12Harm_001,flake6,550
-1.92011317761412e-14,2.508271368384385e-14,-0.0005280175202937443,1.8782861395298416,-0.00008168596449209531,0.09298455179674625,Mattias_FM308-SRO_60degSTAMP_550deg1hr_flake10_30AVG_1Windows_12Harm_001,flake10,550
-3.228076687984054e-14,5.74956748877753e-14,-0.0006244992397324012,2.596195078193587,-0.00015094277426896952,0.041276088440212355,Mattias_FM308-SRO_60degSTAMP_150deg1hr_flake18_30AVG_1Windows_12Harm_001,flake18,150
-2.4366486183072947e-14,3.4754976674378215e-14,-0.0005551928869333977,1.9792050760026554,-0.00007983755328844211,0.11341127566851172,Mattias_FM308-SRO_60degSTAMP_550deg1hr_flake14_30AVG_1Windows_12Harm_001,flake14,550
-6.655019715076191e-14,7.449874050990956e-14,-0.00047079490448709294,2.8087619608944756,-0.00016179843125740945,0.15073824850728568,Mattias_FM308-SRO_60degSTAMP_750deg1hr_translucentdoubleflakeaftersonication1_30AVG_1Windows_12Harm_001,translucentdoubleflakeaftersonication1,750
-3.7817675096536385e-14,4.326483615813004e-14,-0.0004865151526995959,2.515208380924668,-0.00011079083335729933,0.10641779677377272,Mattias_FM308-SRO_60degSTAMP_750deg1hr_flakeaftersonication2_40AVG_1Windows_12Harm_001,flakeaftersonication2,750
-2.3261997508634976e-14,3.238798118587738e-14,-0.0005662001434618702,2.214576389850116,-0.00007203882793049843,0.10525477569079777,Mattias_FM308-SRO_60degSTAMP_550deg1hr_flake9_30AVG_1Windows_12Harm_001,flake9,550
-2.7298542051587633e-14,4.1013858975702535e-14,-0.0005458299624514495,1.682043386331747,-0.0000961252834148496,0.12583424379075492,Mattias_FM308-SRO_60degSTAMP_550deg1hr_flake13_30AVG_1Windows_12Harm_001,flake13,550
-4.004315912901212e-14,8.016864949667024e-14,-0.0003578351838200433,3.9178773305167964,-0.00034419665441731695,0.04207450088873399,Mattias_FM308-SRO_60degSTAMP_150deg1hr_doubleflake4_30AVG_1Windows_12Harm_001,doubleflake4,150
-2.2722533730611033e-14,2.9445335059108405e-14,-0.0006526902418979574,2.8134120773799616,-0.00011441731257022525,0.06910857044510377,Mattias_FM308-SRO_60degSTAMP_NoHeat_flake7_30AVG_1Windows_12Harm_001,flake7,60
-5.383460286483606e-14,1.2448320152458338e-13,-0.0003339248613425383,3.2144816878817526,-0.0004170893893693517,0.04932627292808789,Mattias_FM308-SRO_60degSTAMP_NoHeat_doubleflake1_30AVG_1Windows_12Harm_001,doubleflake1,60
-3.0984933965543634e-14,5.108469203207733e-14,-0.0006028708348679856,2.9507806223866915,-0.00015699961528170547,0.04379431497427766,Mattias_FM308-SRO_60degSTAMP_150deg1hr_flake10_30AVG_1Windows_12Harm_001,flake10,150
-1.9504888640327506e-14,2.995215186984979e-14,-0.0007599075741087091,1.3238351920543423,-0.00010065200923392581,0.019157244201409407,Mattias_FM308-SRO_60degSTAMP_350deg1hr_flake2_30AVG_1Windows_12Harm_001,flake2,350
-1.3982775670544082e-13,5.1499360331774825e-14,-0.00004731725782214369,0.5261627074614025,-0.00006173860888480931,0.09328454929222696,Mattias_FM308-SRO_60degSTAMP_750deg1hr_spotty4_50AVG_1Windows_12Harm_001,spotty4,750
-8.027248011605433e-13,1.0475620371153128e-13,-0.000011821622827312694,3.326737225100107,-0.00012147312576438196,0.13689591402575196,Mattias_FM308-SRO_60degSTAMP_750deg1hr_translucentflakeaftersonication3_50AVG_1Windows_12Harm_001,translucentflakeaftersonication3,750
-2.74308385311607e-14,4.1100456371623294e-14,-0.0006167312035891825,2.380847309830081,-0.0001565926645969995,0.05521404099325644,Mattias_FM308-SRO_60degSTAMP_NoHeat_flake15_30AVG_1Windows_12Harm_001,flake15,60
-4.4251186550927596e-14,1.9752532942618472e-14,-0.000029702942102360907,2.3458550892199876,-0.00006675560641866696,0.14171943240081686,Mattias_FM308-SRO_60degSTAMP_750deg1hr_translucentflakeaftersonication1_50AVG_1Windows_12Harm_001,translucentflakeaftersonication1,750
-2.5887403147677208e-14,3.466560372089589e-14,-0.0007599989538888963,12.604279279220552,-0.00004942103123184438,0.08430938107122521,Mattias_FM308-SRO_60degSTAMP_350deg1hr_doubleflake3_30AVG_1Windows_12Harm_001,doubleflake3,350
-2.6150583950699036e-14,3.8613556796462946e-14,-0.000555273646497767,2.0449278829563076,-0.00008276746002522373,0.12364009746118887,Mattias_FM308-SRO_60degSTAMP_550deg1hr_flake19_30AVG_1Windows_12Harm_001,flake19,550
-4.903292283532819e-13,1.005429073330788e-13,-0.00009369635473532867,0.30244629394783784,-0.00004511419825448115,0.06475041681077842,Mattias_FM308-SRO_60degSTAMP_750deg1hr_translucentflakeaftersonication2_50AVG_1Windows_12Harm_001,translucentflakeaftersonication2,750
-1.513383259183937e-14,2.6593172108846375e-14,-0.0007415585724768192,4.406788072702534,-0.0001612003394484418,0.012459501821434182,Mattias_FM308-SRO_60degSTAMP_350deg1hr_flake1_30AVG_1Windows_12Harm_001,flake1,350
-5.5869203608812293e-14,5.863254326499146e-14,-0.00047438751702166826,2.0612615417670717,-0.00014506896149946158,0.09750528222464583,Mattias_FM308-SRO_60degSTAMP_550deg1hr_flake4_30AVG_1Windows_12Harm_001,flake4,550
-1.8432210637293888e-14,3.135103288087748e-14,-0.0006566816756077287,1.980648059485552,-0.00009750332494462555,0.015199614910312409,Mattias_FM308-SRO_60degSTAMP_350deg1hr_flake17_30AVG_1Windows_12Harm_001,flake17,350
-1.617135722043886e-14,2.9015123637066157e-14,-0.0006789266117497306,1.7343025063232045,-0.00012984939968063713,0.010000000125925057,Mattias_FM308-SRO_60degSTAMP_350deg1hr_flake7_30AVG_1Windows_12Harm_001,flake7,350
-2.1836285411138847e-14,2.9857227801244336e-14,-0.0005432295725320557,1.7590503355496028,-0.00008070399663395733,0.09266076885585539,Mattias_FM308-SRO_60degSTAMP_550deg1hr_flake17_30AVG_1Windows_12Harm_001,flake17,550
-2.80420535850633e-14,4.345079851475475e-14,-0.00054727126794063,1.772515680912669,-0.0000849422475077688,0.12144756994340944,Mattias_FM308-SRO_60degSTAMP_550deg1hr_flake12_30AVG_1Windows_12Harm_001,flake12,550
-2.9076603478619784e-14,4.335309888858774e-14,-0.0005166569486654282,2.670284711482394,-0.00016750894424077956,0.15147857328311498,Mattias_FM308-SRO_60degSTAMP_750deg1hr_flake1_30AVG_1Windows_12Harm_001,flake1,750
-2.582083416164492e-14,4.007905118896815e-14,-0.0006372538280920992,3.041396378749134,-0.00013688295836367104,0.038490067995088584,Mattias_FM308-SRO_60degSTAMP_150deg1hr_flake17_30AVG_1Windows_12Harm_001,flake17,150
-2.7094144598914508e-14,3.883449117836335e-14,-0.0006369815076734398,1.6599757513650464,-0.0001197459926327582,0.05729515812789754,Mattias_FM308-SRO_60degSTAMP_NoHeat_flake10_30AVG_1Windows_12Harm_001,flake10,60
-3.106533686903277e-14,4.4206860394524484e-14,-0.0006647327857791652,2.90476116871943,-0.00013060383284724253,0.12525578333183596,Mattias_FM308-SRO_60degSTAMP_NoHeat_flake18_30AVG_1Windows_12Harm_001,flake18,60
-2.6496596687968014e-14,3.6580738438374284e-14,-0.0006386915830951523,3.0251702665618336,-0.00012519115220754884,0.07398206570770105,Mattias_FM308-SRO_60degSTAMP_NoHeat_flake12_30AVG_1Windows_12Harm_001,flake12,60
-2.4431957411096872e-14,4.086619931342739e-14,-0.0006653547078272481,2.765886624838264,-0.0001291935420191237,0.026728061350409282,Mattias_FM308-SRO_60degSTAMP_150deg1hr_flake7_30AVG_1Windows_12Harm_001,flake7,150
-3.5746921482556987e-14,6.032063737393401e-14,-0.0006331418222043084,2.5074741336438198,-0.00014710522821204108,0.056121315204797684,Mattias_FM308-SRO_60degSTAMP_150deg1hr_flake2_30AVG_1Windows_12Harm_001,flake2,150
-2.6407666822912877e-14,3.529898595644454e-14,-0.0006339821046381644,3.1459125996460386,-0.00017374828275329435,0.06485550733587919,Mattias_FM308-SRO_60degSTAMP_NoHeat_flake2_30AVG_1Windows_12Harm_001,flake2,60
-3.29672249259302e-14,5.734746011398783e-14,-0.0005475444726528167,3.424114975251882,-0.0001567446373975656,0.05309447161124292,Mattias_FM308-SRO_60degSTAMP_150deg1hr_flake19_30AVG_1Windows_12Harm_001,flake19,150
-2.830289539262807e-14,4.067746139924111e-14,-0.000695520456567067,2.1207513724408042,-0.00008116917962119885,0.06273033476740975,Mattias_FM308-SRO_60degSTAMP_150deg1hr_flake8_30AVG_1Windows_12Harm_001,flake8,150
-2.0239919969448477e-14,2.947031507716247e-14,-0.0006881888896064225,2.5804406215659843,-0.00008319849830407122,0.027962735722360854,Mattias_FM308-SRO_60degSTAMP_350deg1hr_flake14_30AVG_1Windows_12Harm_001,flake14,350
-2.3329665232057474e-14,3.2947533590288457e-14,-0.000545517423924835,1.9672704108127248,-0.00007642477380009893,0.10577865438008893,Mattias_FM308-SRO_60degSTAMP_550deg1hr_flake11_30AVG_1Windows_12Harm_001,flake11,550
-3.086161110521501e-14,1.4354073485378648e-14,-0.00017500027407990615,0.7134109980061798,-0.00016615849015977346,0.12378976206633241,Mattias_FM308-SRO_60degSTAMP_750deg1hr_flakeaftersonication1_30AVG_1Windows_12Harm_001,flakeaftersonication1,750
-5.972189327796397e-14,6.428635401789506e-14,-0.0004677891045847815,2.6559070022429996,-0.00013854435195526094,0.13589286439206738,Mattias_FM308-SRO_60degSTAMP_750deg1hr_flakeaftersonication6_30AVG_1Windows_12Harm_001,flakeaftersonication6,750
-1.75629869041661e-14,2.0873303085977567e-14,-0.0005431328893923393,3.5536809364458932,-0.0001465048066773278,0.0837408841000773,Mattias_FM308-SRO_60degSTAMP_550deg1hr_flake3_30AVG_1Windows_12Harm_001,flake3,550
-2.7597653150162125e-14,3.7405079034158464e-14,-0.0007322982694546454,0.8225684440362242,-0.000026464171847706552,0.04054224135545392,Mattias_FM308-SRO_60degSTAMP_750deg1hr_flakeaftersonication7_30AVG_1Windows_12Harm_001,flakeaftersonication7,750
-2.1594402235797936e-14,3.8684611070038954e-14,-0.0006786109113008365,4.120910315568561,-0.00012966541059356018,0.0176929834571542,Mattias_FM308-SRO_60degSTAMP_350deg1hr_flake19_30AVG_1Windows_12Harm_001,flake19,350
-1.609729458520741e-14,2.834676937624181e-14,-0.0005769314595713837,2.362441281672653,-0.00012297031684660453,0.01999065878739059,Mattias_FM308-SRO_60degSTAMP_350deg1hr_flake4_30AVG_1Windows_12Harm_001,flake4,350
-2.8870820395850237e-14,4.254763208422219e-14,-0.0006644975467775538,2.6306943099846563,-0.00015697318487539746,0.05363943272422467,Mattias_FM308-SRO_60degSTAMP_NoHeat_flake13_30AVG_1Windows_12Harm_001,flake13,60
-7.602795829879699e-15,1.5143442055887136e-14,-0.0004707538554242774,3.82625595670055,-0.00014545613800187596,0.010073892154095265,Mattias_FM308-SRO_60degSTAMP_350deg1hr_doubleflake1_30AVG_1Windows_12Harm_001,doubleflake1,350
-2.955482242524158e-14,4.3149372963569025e-14,-0.0006834785602727322,2.549658398232509,-0.000093513081923291,0.06800862067914104,Mattias_FM308-SRO_60degSTAMP_150deg1hr_flake3_30AVG_1Windows_12Harm_001,flake3,150
-2.6246601674960234e-14,6.169009747480913e-14,-0.0003574386515303729,19.929551281741674,-0.0002509549679938772,0.026346171785723405,Mattias_FM308-SRO_60degSTAMP_NoHeat_doubleflake2_30AVG_1Windows_12Harm_001,doubleflake2,60
-2.7704495283818576e-14,4.4556580647281406e-14,-0.000685372635610193,2.7430358156252743,-0.00013385762682460722,0.03434134171683145,Mattias_FM308-SRO_60degSTAMP_150deg1hr_flake1_30AVG_1Windows_12Harm_001,flake1,150
-2.4522801382015625e-14,3.640088230838501e-14,-0.0006575125679493254,3.4856952020531455,-0.00014491750137146653,0.041024482926616423,Mattias_FM308-SRO_60degSTAMP_NoHeat_flake8_30AVG_1Windows_12Harm_001,flake8,60
-2.5125795092773143e-14,3.540223669773468e-14,-0.0005823454714430909,2.272914194239439,-0.00011293339946405467,0.07597604417291404,Mattias_FM308-SRO_60degSTAMP_NoHeat_flake16_30AVG_1Windows_12Harm_001,flake16,60
-2.7844485180017457e-14,4.751421478488283e-14,-0.000624769650695356,2.9207612231085207,-0.00015994304075839239,0.034295076742344444,Mattias_FM308-SRO_60degSTAMP_150deg1hr_flake20_30AVG_1Windows_12Harm_001,flake20,150
-2.1950240197913038e-14,2.7178814754336145e-14,-0.0006944515125422157,2.887153433800205,-0.0001155701970638745,0.0894096075081896,Mattias_FM308-SRO_60degSTAMP_NoHeat_flake1_30AVG_1Windows_12Harm_001,flake1,60
-3.171258195165449e-14,5.066058683667052e-14,-0.0006909616828973952,3.2633812423297246,-0.00015342967330589374,0.044407794649439,Mattias_FM308-SRO_60degSTAMP_NoHeat_flake19_30AVG_1Windows_12Harm_001,flake19,60
-2.0218017095367716e-14,2.5643931422791868e-14,-0.0004739027431739373,6.352901745072914,-0.00023993990633996987,0.2089606107271058,Mattias_FM308-SRO_60degSTAMP_550deg1hr_flake5_30AVG_1Windows_12Harm_001,flake5,550
-3.833911507223394e-14,6.643519068205705e-14,-0.0005260663283124245,0.8063936258155335,-0.0002147695303111874,0.05572763472874542,Mattias_FM308-SRO_60degSTAMP_150deg1hr_doubleflake3_30AVG_1Windows_12Harm_001,doubleflake3,150
-1.778427491841769e-14,2.227329432002989e-14,-0.0005181699124445771,2.43250091115884,-0.00011438519924134027,0.14841874344654538,Mattias_FM308-SRO_60degSTAMP_750deg1hr_flakeaftersonication10_30AVG_1Windows_12Harm_001,flakeaftersonication10,750
-2.3808964163884994e-14,3.189282171689456e-14,-0.0006769788964948731,2.793026113153891,-0.00008489259900912316,0.07326467678635962,Mattias_FM308-SRO_60degSTAMP_350deg1hr_flake20_30AVG_1Windows_12Harm_001,flake20,350
-1.7077621390021447e-14,2.0295432001660175e-14,-0.0005988812338912908,1.3660669865134523,-0.00009054631043170502,0.08985773840488531,Mattias_FM308-SRO_60degSTAMP_750deg1hr_flakeaftersonication8_30AVG_1Windows_12Harm_SINGLEDIODE,flakeaftersonication8,750
-1.9615918915156765e-14,2.465638804238779e-14,-0.0005184182260631331,3.603764943609358,-0.00016464574361485518,0.17056131975159183,Mattias_FM308-SRO_60degSTAMP_750deg1hr_flakeaftersonication9_30AVG_1Windows_12Harm_001,flakeaftersonication9,750
-3.212935712993682e-14,4.9124038170589304e-14,-0.0005824437933821258,3.0371130940821063,-0.0001660043159272817,0.06907502016888656,Mattias_FM308-SRO_60degSTAMP_150deg1hr_flake12_30AVG_1Windows_12Harm_001,flake12,150
-6.995995684578937e-14,7.935152535054613e-14,-0.0006674287831955894,2.6460312126100773,-0.00007155883069920321,0.07264395822953462,Mattias_FM308-SRO_60degSTAMP_350deg1hr_flake6_30AVG_1Windows_12Harm_001,flake6,350
-6.858731605586152e-14,7.618405906129056e-14,-0.0006265712438189297,1.8388818460134604,-0.00009593904627536176,0.08480687426262401,Mattias_FM308-SRO_60degSTAMP_550deg1hr_flake2_30AVG_1Windows_12Harm_001,flake2,550
-1.3989360478206257e-14,1.623590151211829e-14,-0.00047127424857862366,2.30703483839997,-0.00012426931608544578,0.1320577495102968,Mattias_FM308-SRO_60degSTAMP_750deg1hr_flakeaftersonication3_30AVG_1Windows_12Harm_001,flakeaftersonication3,750
-3.249027343011071e-14,7.093325926632587e-14,-0.0006774768268016373,2.3731571596740086,-0.00010167320578524652,0.01916721625859963,Mattias_FM308-SRO_60degSTAMP_350deg1hr_flake5_30AVG_1Windows_12Harm_001,flake5,350
-2.63867818739852e-14,4.020062061016461e-14,-0.0006607230213759863,2.6422407277088396,-0.00011016126015128691,0.04252172762008488,Mattias_FM308-SRO_60degSTAMP_150deg1hr_flake16_30AVG_1Windows_12Harm_001,flake16,150
-1.9653473118453103e-14,3.753386490501498e-14,-0.000666090997867741,2.1001101270740414,-0.00011714721051880872,0.012052388715104279,Mattias_FM308-SRO_60degSTAMP_350deg1hr_flake16_30AVG_1Windows_12Harm_001,flake16,350
-2.394556024556405e-14,3.165134820903859e-14,-0.0006842410281269196,2.6812022923197087,-0.00012571505409297856,0.06128174450420776,Mattias_FM308-SRO_60degSTAMP_NoHeat_flake6_30AVG_1Windows_12Harm_001,flake6,60
-2.666926128542573e-14,3.977929097231936e-14,-0.0005613656580134574,1.7714323035126833,-0.00007857528478361075,0.11782041992950898,Mattias_FM308-SRO_60degSTAMP_550deg1hr_flake18_30AVG_1Windows_12Harm_001,flake18,550
-2.4802040366346037e-14,3.2810421046747255e-14,-0.0006270446101552807,3.1119866509778022,-0.00014153538403149923,0.07516245132492982,Mattias_FM308-SRO_60degSTAMP_NoHeat_flake5_30AVG_1Windows_12Harm_001,flake5,60
-2.5118173988276478e-14,3.577138585342254e-14,-0.0005611655241573033,1.9407856186216728,-0.00009313186481740843,0.11658640670146148,Mattias_FM308-SRO_60degSTAMP_550deg1hr_flake16_30AVG_1Windows_12Harm_001,flake16,550
-9.993479998839958e-14,4.8387960305262826e-14,-0.0000291589997694075,0.5111477889275635,-0.00005854433431906614,0.07640247906537345,Mattias_FM308-SRO_60degSTAMP_750deg1hr_spotty3_50AVG_1Windows_12Harm_001,spotty3,750
-1.1582003968170162e-14,1.2830847495592935e-14,-0.0005339925139331569,1.742865393048047,-8.506194255630817e-7,0.035791437008503735,Mattias_FM308-SRO_60degSTAMP_750deg1hr_doubleflakeaftersonication1_30AVG_1Windows_12Harm_001,doubleflakeaftersonication1,750
-2.5490633618713964e-14,3.7189695767381184e-14,-0.0005714265384693107,2.220883082381116,-0.00006916188214312058,0.10274360085924528,Mattias_FM308-SRO_60degSTAMP_550deg1hr_flake20_30AVG_1Windows_12Harm_001,flake20,550
-2.282916729398475e-14,3.134770221180361e-14,-0.00040644058269201366,4.527407793397008,-0.00021187820693668868,0.2473638481267455,Mattias_FM308-SRO_60degSTAMP_550deg1hr_flake8_30AVG_1Windows_12Harm_001,flake8,550
-3.125398240401911e-14,4.5515813340557546e-14,-0.0006916122910674005,2.4270936290933856,-0.00010943817284747581,0.08650840854598663,Mattias_FM308-SRO_60degSTAMP_NoHeat_flake17_30AVG_1Windows_12Harm_001,flake17,60
-1.5745935126166818e-14,2.6382784845679906e-14,-0.0007204788783852223,3.793884316063903,-0.00014469340089817706,0.0143516060129949,Mattias_FM308-SRO_60degSTAMP_350deg1hr_flake8_30AVG_1Windows_12Harm_001,flake8,350
-9.261290641942804e-15,1.1853296122410484e-14,-0.0004328261213295548,5.734146262034591,-0.00003479140654683022,0.020723098283841335,Mattias_FM308-SRO_60degSTAMP_550deg1hr_doubleflake2_30AVG_1Windows_12Harm_001,doubleflake2,550
-1.1927122020271157e-14,2.2819524048145467e-14,-0.00048307010594328403,5.607645513449632,-0.00015591362645039908,0.01392090263162693,Mattias_FM308-SRO_60degSTAMP_350deg1hr_doubleflake4_30AVG_1Windows_12Harm_001,doubleflake4,350
-1.0413325174916846e-14,1.5041856649133935e-14,-0.00045829179610024084,9.917568666311295,-0.00009638305488657295,0.03053400795951,Mattias_FM308-SRO_60degSTAMP_350deg1hr_doubleflake2_30AVG_1Windows_12Harm_001,doubleflake2,350
-2.6555119104192487e-14,3.9883651936634125e-14,-0.0006763378171825707,3.099935916693693,-0.00014604311584953678,0.043567599295094794,Mattias_FM308-SRO_60degSTAMP_NoHeat_flake4_30AVG_1Windows_12Harm_001,flake4,60
-1.6910342555605895e-14,1.9728663147589034e-14,-0.0005560788113250226,2.6732888315500576,-0.0001456869668032823,0.08034752135365553,Mattias_FM308-SRO_60degSTAMP_550deg1hr_flake1_30AVG_1Windows_12Harm_001,flake1,550
-6.440338224128523e-14,7.29905025309563e-14,-0.00040122885118343277,1.8279560592205204,-0.00011639147557929164,0.13059061106002723,Mattias_FM308-SRO_60degSTAMP_750deg1hr_flakeaftersonication4_30AVG_1Windows_12Harm_001,flakeaftersonication4,750
-3.184684570329786e-14,5.5167537205136344e-14,-0.0006110506396552751,3.450752817536421,-0.00014919552111791745,0.041159219406107006,Mattias_FM308-SRO_60degSTAMP_150deg1hr_flake6_30AVG_1Windows_12Harm_001,flake6,150
-2.5635908654742217e-14,4.180489288074796e-14,-0.0006464678976065841,3.146870887401033,-0.00012177154003012447,0.03332178295552213,Mattias_FM308-SRO_60degSTAMP_150deg1hr_flake15_30AVG_1Windows_12Harm_001,flake15,150
-1.5201604990005305e-14,2.5084379018380787e-14,-0.0006638765665041291,2.9743716598680168,-0.00011957022349129431,0.015272982549251912,Mattias_FM308-SRO_60degSTAMP_350deg1hr_flake15_30AVG_1Windows_12Harm_001,flake15,350
-2.2205884950457506e-14,3.0961899710746365e-14,-0.0006839530901263657,2.8078313686441865,-0.00011562687137711691,0.04271971316834211,Mattias_FM308-SRO_60degSTAMP_NoHeat_flake9_30AVG_1Windows_12Harm_001,flake9,60
-2.6278114432303893e-14,4.0308312243553246e-14,-0.0005805045455922198,2.696811166486402,-0.00010792571014839325,0.05154437061812445,Mattias_FM308-SRO_60degSTAMP_150deg1hr_flake13_30AVG_1Windows_12Harm_001,flake13,150
-2.7078858367368977e-14,3.813449556133719e-14,-0.0006160373061714353,2.416566332887253,-0.00010532204904123432,0.1384410496757822,Mattias_FM308-SRO_60degSTAMP_550deg1hr_flake7_30AVG_1Windows_12Harm_001,flake7,550
-6.074852192784724e-14,2.960298672860517e-14,-0.00003514687094963165,0.40298452031250553,-0.00005354858722661504,0.07617797520175928,Mattias_FM308-SRO_60degSTAMP_750deg1hr_spotty2_50AVG_1Windows_12Harm_001,spotty2,750
-2.7025585904364978e-14,3.6227687516543483e-14,-0.0007976281717922973,9.225555236403961,-0.00004668724569611982,0.10318074288979817,Mattias_FM308-SRO_60degSTAMP_750deg1hr_doubleflakeaftersonication2_30AVG_1Windows_12Harm_001,doubleflakeaftersonication2,750
-3.259843647525246e-14,6.602274282840882e-14,-0.00030962205502049756,0.7808753488181213,-0.00024309471971228902,0.041633738909280904,Mattias_FM308-SRO_60degSTAMP_NoHeat_doubleflake4_30AVG_1Windows_12Harm_001,doubleflake4,60
-1.3166392575579156e-13,1.3724021918903874e-13,-0.000057579669011431633,0.1673417691746547,-0.000032942430570059855,0.012056534670903174,Mattias_FM308-SRO_60degSTAMP_750deg1hr_spotty1_30AVG_1Windows_12Harm_001,spotty1,750
-4.6148489089085947e-14,7.248202038567797e-14,-0.0005745849801641612,19.645361179259638,-0.0002878779051727065,0.07300594186096498,Mattias_FM308-SRO_60degSTAMP_NoHeat_doubleflake3_30AVG_1Windows_12Harm_001,doubleflake3,60
-2.7274800594887544e-14,3.7764791294137016e-14,-0.0006849839326541485,3.105054281316294,-0.00010975801845347632,0.07074030763793648,Mattias_FM308-SRO_60degSTAMP_NoHeat_flake11_30AVG_1Windows_12Harm_001,flake11,60
-2.5746893219570827e-14,4.319489210757865e-14,-0.0006255074336447564,2.499597387879882,-0.00015584913363397845,0.031126835961686083,Mattias_FM308-SRO_60degSTAMP_150deg1hr_flake9_30AVG_1Windows_12Harm_001,flake9,150
-2.0414544932018385e-14,3.2260305538045485e-14,-0.0006070843874432796,3.3035889288624074,-0.0001147138326658137,0.02824115136021832,Mattias_FM308-SRO_60degSTAMP_350deg1hr_flake11_30AVG_1Windows_12Harm_001,flake11,350
-1.3750503367774081e-14,2.279565425311603e-14,-0.00068725654320545,3.1849540181033067,-0.0001374621719545388,0.0135866197147676,Mattias_FM308-SRO_60degSTAMP_350deg1hr_flake10_30AVG_1Windows_12Harm_001,flake10,350

File: src/experiment/acoustic_resonators/asops/processed_data/optimal_parameters.csv (part 1 of 4)
variable,value,stderr,label,temperature
step_x0,-0.001300016059172427,0.0,flake13,60
step_sigma,0.0006,0.0,flake13,60
osc1_amplitude,3.4179453876436806e-6,6.531597264860115e-7,flake13,60
osc1_frequency,47.3,0.0,flake13,60
osc1_decay,0.41871038442370434,0.13536540502344047,flake13,60
osc1_phase,-1.7486293493602012,0.12452591686528397,flake13,60
osc1_x0,-0.001300016059172427,0.0,flake13,60
osc2_amplitude,0.0001685035240834238,1.2351460914615292e-6,flake13,60
osc2_frequency,77.21099906509566,0.015090187277564502,flake13,60
osc2_decay,0.10470651861280239,0.0010585733767911618,flake13,60
osc2_phase,0.2570490185564682,0.007069273646551279,flake13,60
osc2_x0,-0.001300016059172427,0.0,flake13,60
osc32_ratio,0.07192164759492152,0.015662874142180875,flake13,60
osc3_amplitude,0.000012119051077630376,2.6460326758039954e-6,flake13,60
osc3_frequency,231.63299719528698,0.04527056189475196,flake13,60
osc3_decay,0.024739473854280318,0.00730087494880311,flake13,60
osc3_phase,0.2570490185564682,0.007069273645469593,flake13,60
osc3_x0,-0.001300016059172427,0.0,flake13,60
exp_fast_amplitude,-0.00014271007939768205,1.1885406724369801e-6,flake13,60
exp_fast_decay,0.07050785836052663,0.0013043354138494196,flake13,60
exp_fast_x0,-0.001300016059172427,0.0,flake13,60
exp_slow_amplitude,-0.0006573596526243706,9.536009671534587e-7,flake13,60
exp_slow_decay,2.7807468175611656,0.02210257226639336,flake13,60
exp_slow_x0,-0.001300016059172427,0.0,flake13,60
step_x0,-0.001300016059172427,0.0,flake19,60
step_sigma,0.0006,0.0,flake19,60
osc1_amplitude,2.9736294937747335e-6,6.366868917369133e-7,flake19,60
osc1_frequency,47.3,0.0,flake19,60
osc1_decay,0.41939413706180273,0.15224916399153135,flake19,60
osc1_phase,-1.606230286794719,0.13984277349998292,flake19,60
osc1_x0,-0.001300016059172427,0.0,flake19,60
osc2_amplitude,0.0001750539650651117,9.603731251090267e-7,flake19,60
osc2_frequency,77.88586283638264,0.007515127104681215,flake19,60
osc2_decay,0.16046287866001416,0.0012287873210966127,flake19,60
osc2_phase,0.13404605558720945,0.005369332554323434,flake19,60
osc2_x0,-0.001300016059172427,0.0,flake19,60
osc32_ratio,0.0770567283554742,0.016598340219798592,flake19,60
osc3_amplitude,0.000013489085833570981,2.911024128092949e-6,flake19,60
osc3_frequency,233.65758850914793,0.02254538135742434,flake19,60
osc3_decay,0.020456905818536163,0.005900371009640035,flake19,60
osc3_phase,0.13404605558720945,0.005369332545884469,flake19,60
osc3_x0,-0.001300016059172427,0.0,flake19,60
exp_fast_amplitude,-0.00013480024128632122,1.1903258843603026e-6,flake19,60
exp_fast_decay,0.05975184705221763,0.0011071160681743841,flake19,60
exp_fast_x0,-0.001300016059172427,0.0,flake19,60
exp_slow_amplitude,-0.0006852306402828562,7.616051812674195e-7,flake19,60
exp_slow_decay,3.4465274633468668,0.02696350993990476,flake19,60
exp_slow_x0,-0.001300016059172427,0.0,flake19,60
step_x0,-0.001300016059172427,0.0,flake17,60
step_sigma,0.0006,0.0,flake17,60
osc1_amplitude,0.000012330955112545784,7.051296242785716e-7,flake17,60
osc1_frequency,47.3,0.0,flake17,60
osc1_decay,0.3732533244656066,0.03446275417590474,flake17,60
osc1_phase,-1.6166339787362465,0.03803390101900174,flake17,60
osc1_x0,-0.001300016059172427,0.0,flake17,60
osc2_amplitude,0.00017418352895898456,2.12241623401394e-6,flake17,60
osc2_frequency,79.2976760985074,0.05595764531333434,flake17,60
osc2_decay,0.044250147968581344,0.0007171055864071903,flake17,60
osc2_phase,0.11582205627854276,0.011221437018203743,flake17,60
osc2_x0,-0.001300016059172427,0.0,flake17,60
osc32_ratio,0.10687844036808657,0.027332865306806967,flake17,60
osc3_amplitude,0.00001861646391294571,4.802284244242779e-6,flake17,60
osc3_frequency,237.89302829552219,0.16787293591442629,flake17,60
osc3_decay,0.010795630082016222,0.003507297228551427,flake17,60
osc3_phase,0.11582205627854276,0.011221437021095368,flake17,60
osc3_x0,-0.001300016059172427,0.0,flake17,60
exp_fast_amplitude,-0.00010707512234676592,1.7026021333189384e-6,flake17,60
exp_fast_decay,0.10993286471069229,0.003526358923564311,flake17,60
exp_fast_x0,-0.001300016059172427,0.0,flake17,60
exp_slow_amplitude,-0.0006834122682632627,1.92374741686731e-6,flake17,60
exp_slow_decay,2.5513277616615806,0.031210526185120144,flake17,60
exp_slow_x0,-0.001300016059172427,0.0,flake17,60
step_x0,-0.001300016059172427,0.0,flake1,60
step_sigma,0.0006,0.0,flake1,60
osc1_amplitude,0.000010130600673627516,6.070389548308757e-7,flake1,60
osc1_frequency,47.3,0.0,flake1,60
osc1_decay,0.41082338741291663,0.0413594663119358,flake1,60
osc1_phase,-1.5091958239367937,0.039423055741228376,flake1,60
osc1_x0,-0.001300016059172427,0.0,flake1,60
osc2_amplitude,0.00017876253023684337,1.7955391268510638e-6,flake1,60
osc2_frequency,79.44009711650263,0.042415299112440685,flake1,60
osc2_decay,0.04828351940379607,0.0006478271029749166,flake1,60
osc2_phase,0.2735445387868877,0.009248175073022585,flake1,60
osc2_x0,-0.001300016059172427,0.0,flake1,60
osc32_ratio,0.14015529973626964,0.022597612310046117,flake1,60
osc3_amplitude,0.000025054516006958748,4.078061021138611e-6,flake1,60
osc3_frequency,238.3202913495079,0.1272458974279066,flake1,60
osc3_decay,0.011260678311747497,0.0023388086445947395,flake1,60
osc3_phase,0.2735445387868877,0.009248175072321316,flake1,60
osc3_x0,-0.001300016059172427,0.0,flake1,60
exp_fast_amplitude,-0.00011430122297461906,1.6561784319690647e-6,flake1,60
exp_fast_decay,0.1188819981597555,0.0033299151673265685,flake1,60
exp_fast_x0,-0.001300016059172427,0.0,flake1,60
exp_slow_amplitude,-0.0006831037289507566,1.8897097485270551e-6,flake1,60
exp_slow_decay,3.1298025453759917,0.044715484590918966,flake1,60
exp_slow_x0,-0.001300016059172427,0.0,flake1,60
step_x0,-0.001300016059172427,0.0,flake4,60
step_sigma,0.0006,0.0,flake4,60
osc1_amplitude,2.5182532849259523e-6,6.052516767229192e-7,flake4,60
osc1_frequency,47.3,0.0,flake4,60
osc1_decay,0.7652205069222577,0.44176520527710633,flake4,60
osc1_phase,-1.791623009668603,0.1436030128544331,flake4,60
osc1_x0,-0.001300016059172427,0.0,flake4,60
osc2_amplitude,0.00015544022662152237,1.3520339663815908e-6,flake4,60
osc2_frequency,76.87842156014098,0.01841328991514713,flake4,60
osc2_decay,0.10170520270262362,0.00121981926741706,flake4,60
osc2_phase,0.3066814371504455,0.008376938820649065,flake4,60
osc2_x0,-0.001300016059172427,0.0,flake4,60
osc32_ratio,0.07176321284458413,0.01636093191260258,flake4,60
osc3_amplitude,0.000011154890067650702,2.5495484601297997e-6,flake4,60
osc3_frequency,230.63526468042295,0.0552398699058949,flake4,60
osc3_decay,0.02994371322675747,0.009329121376414444,flake4,60
osc3_phase,0.3066814371504455,0.008376938827953569,flake4,60
osc3_x0,-0.001300016059172427,0.0,flake4,60
exp_fast_amplitude,-0.00012633785891193845,1.2967748031143562e-6,flake4,60
exp_fast_decay,0.06252177021267676,0.0013701656045252506,flake4,60
exp_fast_x0,-0.001300016059172427,0.0,flake4,60
exp_slow_amplitude,-0.0006692406221537902,8.818100625421193e-7,flake4,60
exp_slow_decay,3.3098318064077255,0.02920364893288439,flake4,60
exp_slow_x0,-0.001300016059172427,0.0,flake4,60
step_x0,-0.001300016059172427,0.0,flake20,60
step_sigma,0.0006,0.0,flake20,60
osc1_amplitude,3.0619629407198475e-6,7.227601132827913e-7,flake20,60
osc1_frequency,47.3,0.0,flake20,60
osc1_decay,0.32726573947961185,0.11941053695367773,flake20,60
osc1_phase,-1.6202397760129281,0.1586534999285701,flake20,60
osc1_x0,-0.001300016059172427,0.0,flake20,60
osc2_amplitude,0.00017818659753889216,9.694994473340387e-7,flake20,60
osc2_frequency,77.40403336874718,0.00704417488212051,flake20,60
osc2_decay,0.1703689889136593,0.0012971801825861844,flake20,60
osc2_phase,0.13917001285487923,0.0053358972007124875,flake20,60
osc2_x0,-0.001300016059172427,0.0,flake20,60
osc32_ratio,0.04952332919520973,0.0145291093615769,flake20,60
osc3_amplitude,8.824393528092903e-6,2.592048840817908e-6,flake20,60
osc3_frequency,232.21210010624154,0.02113252463933139,flake20,60
osc3_decay,0.02656003568304714,0.010560357465971384,flake20,60
osc3_phase,0.13917001285487923,0.005335897184683246,flake20,60
osc3_x0,-0.001300016059172427,0.0,flake20,60
exp_fast_amplitude,-0.00014171082658485573,1.2961534326576421e-6,flake20,60
exp_fast_decay,0.05320360801287692,0.0009772960863623787,flake20,60
exp_fast_x0,-0.001300016059172427,0.0,flake20,60
exp_slow_amplitude,-0.0006650748489337393,7.211987122517531e-7,flake20,60
exp_slow_decay,3.234350725819316,0.023775187052423766,flake20,60
exp_slow_x0,-0.001300016059172427,0.0,flake20,60
step_x0,-0.001300016059172427,0.0,flake6,60
step_sigma,0.0006,0.0,flake6,60
osc1_amplitude,6.539613255518254e-6,6.020430694207244e-7,flake6,60
osc1_frequency,47.3,0.0,flake6,60
osc1_decay,0.4186084178114595,0.06528435798232093,flake6,60
osc1_phase,-1.4828285311065408,0.06037574227561664,flake6,60
osc1_x0,-0.001300016059172427,0.0,flake6,60
osc2_amplitude,0.00018261462079690495,1.4924267304949507e-6,flake6,60
osc2_frequency,76.8179526311828,0.02601308468610385,flake6,60
osc2_decay,0.06566780807096921,0.0007271954498183767,flake6,60
osc2_phase,0.27055065102908,0.007679079188178461,flake6,60
osc2_x0,-0.001300016059172427,0.0,flake6,60
osc32_ratio,0.10647258060233816,0.018127293970041005,flake6,60
osc3_amplitude,0.000019443449931963882,3.329881826096671e-6,flake6,60
osc3_frequency,230.45385789354842,0.07803925389858743,flake6,60
osc3_decay,0.015132320040475771,0.0033943373031701117,flake6,60
osc3_phase,0.27055065102908,0.007679079200857422,flake6,60
osc3_x0,-0.001300016059172427,0.0,flake6,60
exp_fast_amplitude,-0.00011455028494266635,1.1245563846052029e-6,flake6,60
exp_fast_decay,0.08183787238006529,0.0018246759638765285,flake6,60
exp_fast_x0,-0.001300016059172427,0.0,flake6,60
exp_slow_amplitude,-0.0006772575788435323,1.05841976388398e-6,flake6,60
exp_slow_decay,2.8239207970735136,0.023520669805486095,flake6,60
exp_slow_x0,-0.001300016059172427,0.0,flake6,60
step_x0,-0.001300016059172427,0.0,flake8,60
step_sigma,0.0006,0.0,flake8,60
osc1_amplitude,2.6372945637472114e-6,5.409128095305226e-7,flake8,60
osc1_frequency,47.3,0.0,flake8,60
osc1_decay,0.643829616502815,0.28277894457564123,flake8,60
osc1_phase,-1.5962001218941473,0.12597426156925495,flake8,60
osc1_x0,-0.001300016059172427,0.0,flake8,60
osc2_amplitude,0.0001700963318460486,1.0683804236329177e-6,flake8,60
osc2_frequency,76.84424711270194,0.011325130271987838,flake8,60
osc2_decay,0.12013604312963674,0.001043827449341575,flake8,60
osc2_phase,0.27031272549469676,0.006079954139200349,flake8,60
osc2_x0,-0.001300016059172427,0.0,flake8,60
osc32_ratio,0.07676879000468198,0.015900516445072458,flake8,60
osc3_amplitude,0.000013058089580056005,2.7111254916601343e-6,flake8,60
osc3_frequency,230.5327413381058,0.033975390846695444,flake8,60
osc3_decay,0.021079789741494926,0.005871265037753919,flake8,60
osc3_phase,0.27031272549469676,0.006079954119863905,flake8,60
osc3_x0,-0.001300016059172427,0.0,flake8,60
exp_fast_amplitude,-0.00012299145284884225,1.1330563977432707e-6,flake8,60
exp_fast_decay,0.05969289616359359,0.001151822947309517,flake8,60
exp_fast_x0,-0.001300016059172427,0.0,flake8,60
exp_slow_amplitude,-0.0006508893306420177,7.181320476296612e-7,flake8,60
exp_slow_decay,3.7424852104989137,0.031513549935284234,flake8,60
exp_slow_x0,-0.001300016059172427,0.0,flake8,60
step_x0,-0.001300016059172427,0.0,flake5,60
step_sigma,0.0006,0.0,flake5,60
osc1_amplitude,4.9402546939063725e-6,6.736715269999924e-7,flake5,60
osc1_frequency,47.3,0.0,flake5,60
osc1_decay,0.4336308831843068,0.10189556562074413,flake5,60
osc1_phase,-1.5083531253919293,0.089049495904045,flake5,60
osc1_x0,-0.001300016059172427,0.0,flake5,60
osc2_amplitude,0.00016208394307924953,1.2994769629009967e-6,flake5,60
osc2_frequency,77.16264198333346,0.01653191415560467,flake5,60
osc2_decay,0.10430568832475214,0.001152265040331655,flake5,60
osc2_phase,0.2571589002430023,0.007711488037381878,flake5,60
osc2_x0,-0.001300016059172427,0.0,flake5,60
osc32_ratio,0.08154962690966147,0.02110718776119512,flake5,60
osc3_amplitude,0.000013217885086159605,3.4310432502451473e-6,flake5,60
osc3_frequency,231.48792595000037,0.04959574237671849,flake5,60
osc3_decay,0.017424411695790287,0.006000625233493936,flake5,60
osc3_phase,0.2571589002430023,0.007711488020492391,flake5,60
osc3_x0,-0.001300016059172427,0.0,flake5,60
exp_fast_amplitude,-0.00013454172790962297,1.3313727038465949e-6,flake5,60
exp_fast_decay,0.09107896403975835,0.0020322142057721637,flake5,60
exp_fast_x0,-0.001300016059172427,0.0,flake5,60
exp_slow_amplitude,-0.0006209311790315726,1.3605615760048057e-6,flake5,60
exp_slow_decay,3.28716891118386,0.04312223384550172,flake5,60
exp_slow_x0,-0.001300016059172427,0.0,flake5,60
step_x0,-0.001300016059172427,0.0,flake12,60
step_sigma,0.0006,0.0,flake12,60
osc1_amplitude,7.373115243495149e-6,6.32461622565988e-7,flake12,60
osc1_frequency,47.3,0.0,flake12,60
osc1_decay,0.36928526420569163,0.05100552203004741,flake12,60
osc1_phase,-1.57252625190061,0.05716119295619525,flake12,60
osc1_x0,-0.001300016059172427,0.0,flake12,60
osc2_amplitude,0.0001805276568807716,1.5276171227675652e-6,flake12,60
osc2_frequency,77.44928308978513,0.027799371033653184,flake12,60
osc2_decay,0.06359330089955226,0.0007294402407419488,flake12,60
osc2_phase,0.2763124043943302,0.00794230549821081,flake12,60
osc2_x0,-0.001300016059172427,0.0,flake12,60
osc32_ratio,0.07764789720478923,0.015606183078824434,flake12,60
osc3_amplitude,0.000014017592944099615,2.8303088249138855e-6,flake12,60
osc3_frequency,232.34784926935538,0.08339811296558897,flake12,60
osc3_decay,0.019739028006462312,0.005317776947887812,flake12,60
osc3_phase,0.2763124043943302,0.007942305522619745,flake12,60
osc3_x0,-0.001300016059172427,0.0,flake12,60
exp_fast_amplitude,-0.0001182071036719587,1.2481596207921363e-6,flake12,60
exp_fast_decay,0.09685013076574502,0.0022652707197841006,flake12,60
exp_fast_x0,-0.001300016059172427,0.0,flake12,60
exp_slow_amplitude,-0.0006302949101031085,1.3301004731563971e-6,flake12,60
exp_slow_decay,3.2507086442780504,0.039773881145591536,flake12,60
exp_slow_x0,-0.001300016059172427,0.0,flake12,60
step_x0,-0.001300016059172427,0.0,flake15,60
step_sigma,0.0006,0.0,flake15,60
osc1_amplitude,3.3319934432940704e-6,6.35891229755388e-7,flake15,60
osc1_frequency,47.3,0.0,flake15,60
osc1_decay,0.5565175678053301,0.2077435967992838,flake15,60
osc1_phase,-1.8348401539987491,0.11932407188250453,flake15,60
osc1_x0,-0.001300016059172427,0.0,flake15,60
osc2_amplitude,0.0001748514472980665,1.160019697549825e-6,flake15,60
osc2_frequency,77.47974933967888,0.011144389480314819,flake15,60
osc2_decay,0.12959778390101692,0.0011926718987548732,flake15,60
osc2_phase,0.19178742537884072,0.006449918308469874,flake15,60
osc2_x0,-0.001300016059172427,0.0,flake15,60
osc32_ratio,0.09166567345330229,0.018071860191000676,flake15,60
osc3_amplitude,0.00001602787567086186,3.1680183643847805e-6,flake15,60
osc3_frequency,232.43924801903663,0.0334331683132627,flake15,60
osc3_decay,0.020106607300330204,0.005312770076614554,flake15,60
osc3_phase,0.19178742537884072,0.006449918310144277,flake15,60
osc3_x0,-0.001300016059172427,0.0,flake15,60
exp_fast_amplitude,-0.00014390095273524356,1.2656115181603743e-6,flake15,60
exp_fast_decay,0.07564879740905499,0.0014972614588452306,flake15,60
exp_fast_x0,-0.001300016059172427,0.0,flake15,60
exp_slow_amplitude,-0.0006071078882403016,1.1103271826304071e-6,flake15,60
exp_slow_decay,2.5604089121470737,0.023208145001941252,flake15,60
exp_slow_x0,-0.001300016059172427,0.0,flake15,60
step_x0,-0.001300016059172427,0.0,flake2,60
step_sigma,0.0006,0.0,flake2,60
osc1_amplitude,5.724542682738762e-6,8.172388246535194e-7,flake2,60
osc1_frequency,47.3,0.0,flake2,60
osc1_decay,0.2731690679880471,0.057598069092200936,flake2,60
osc1_phase,-1.6602462766050419,0.09786556707249254,flake2,60
osc1_x0,-0.001300016059172427,0.0,flake2,60
osc2_amplitude,0.0001682786841589036,1.3592808477001006e-6,flake2,60
osc2_frequency,77.25220331154085,0.01728671223085271,flake2,60
osc2_decay,0.10032160820641317,0.0011150022653028072,flake2,60
osc2_phase,0.2861354652745984,0.00776562296792514,flake2,60
osc2_x0,-0.001300016059172427,0.0,flake2,60
osc32_ratio,0.08983314466681358,0.017987330028910217,flake2,60
osc3_amplitude,0.000015117003378387818,3.036632221221339e-6,flake2,60
osc3_frequency,231.75660993462256,0.051860136901948246,flake2,60
osc3_decay,0.02203579263872707,0.005952651373613161,flake2,60
osc3_phase,0.2861354652745984,0.00776562295794029,flake2,60
osc3_x0,-0.001300016059172427,0.0,flake2,60
exp_fast_amplitude,-0.0001635403813699693,1.2680146508116648e-6,flake2,60
exp_fast_decay,0.07609195126610234,0.0013331842773838013,flake2,60
exp_fast_x0,-0.001300016059172427,0.0,flake2,60
exp_slow_amplitude,-0.000629328621841951,1.0919968988269823e-6,flake2,60
exp_slow_decay,3.2856219353609206,0.03603535581328812,flake2,60
exp_slow_x0,-0.001300016059172427,0.0,flake2,60
step_x0,-0.001300016059172427,0.0,flake18,60
step_sigma,0.0006,0.0,flake18,60
osc1_amplitude,7.956799776774741e-6,6.182356842604485e-7,flake18,60
osc1_frequency,47.3,0.0,flake18,60
osc1_decay,0.4329553123735992,0.05787692346147272,flake18,60
osc1_phase,-1.5685029296593067,0.05075532670495069,flake18,60
osc1_x0,-0.001300016059172427,0.0,flake18,60
osc2_amplitude,0.00018057724349210974,1.6828184683563536e-6,flake18,60
osc2_frequency,78.62173904380897,0.03431014464115066,flake18,60
osc2_decay,0.05641562348752483,0.0007102958190969743,flake18,60
osc2_phase,0.1924292092308566,0.008698153552344726,flake18,60
osc2_x0,-0.001300016059172427,0.0,flake18,60
osc32_ratio,0.06974818436044039,0.017318031271790883,flake18,60
osc3_amplitude,0.000012594934870387806,3.1420531552843604e-6,flake18,60
osc3_frequency,235.8652171314269,0.10293043395724437,flake18,60
osc3_decay,0.01763056938337315,0.00581748687468014,flake18,60
osc3_phase,0.1924292092308566,0.008698153547696423,flake18,60
osc3_x0,-0.001300016059172427,0.0,flake18,60
exp_fast_amplitude,-0.00014923989415416416,4.122558190922954e-6,flake18,60
exp_fast_decay,0.17949025822083237,0.0063454613619965934,flake18,60
exp_fast_x0,-0.001300016059172427,0.0,flake18,60
exp_slow_amplitude,-0.000634853365519973,4.509317963097763e-6,flake18,60
exp_slow_decay,3.5719746176629537,0.12319934449580432,flake18,60
exp_slow_x0,-0.001300016059172427,0.0,flake18,60
step_x0,-0.001300016059172427,0.0,flake3,60
step_sigma,0.0006,0.0,flake3,60
osc1_amplitude,3.5523401157890855e-6,6.073580287758994e-7,flake3,60
osc1_frequency,47.3,0.0,flake3,60
osc1_decay,0.4574838431824315,0.13788401894139438,flake3,60
osc1_phase,-1.652382152997186,0.10999838858314284,flake3,60
osc1_x0,-0.001300016059172427,0.0,flake3,60
osc2_amplitude,0.00017067842848162592,9.832024173163555e-7,flake3,60
osc2_frequency,78.08526447290669,0.008576726271817745,flake3,60
osc2_decay,0.14683320174942086,0.0011769509950253524,flake3,60
osc2_phase,0.32450298066102856,0.005614516173962702,flake3,60
osc2_x0,-0.001300016059172427,0.0,flake3,60
osc32_ratio,0.04697135451366288,0.011532545139653265,flake3,60
osc3_amplitude,8.016996972045307e-6,1.970725988985782e-6,flake3,60
osc3_frequency,234.25579341872006,0.025730178936980874,flake3,60
osc3_decay,0.03800114962205787,0.012844232990572246,flake3,60
osc3_phase,0.32450298066102856,0.005614516168348557,flake3,60
osc3_x0,-0.001300016059172427,0.0,flake3,60
exp_fast_amplitude,-0.00012417706364357278,1.2562103014644721e-6,flake3,60
exp_fast_decay,0.049440590307080395,0.0009804340420729815,flake3,60
exp_fast_x0,-0.001300016059172427,0.0,flake3,60
exp_slow_amplitude,-0.0006460021165746446,6.504671774788914e-7,flake3,60
exp_slow_decay,2.785617380944336,0.016684997986822252,flake3,60
exp_slow_x0,-0.001300016059172427,0.0,flake3,60
step_x0,-0.001300016059172427,0.0,flake16,60
step_sigma,0.0006,0.0,flake16,60
osc1_amplitude,8.11792984113547e-6,6.998532153436634e-7,flake16,60
osc1_frequency,47.3,0.0,flake16,60
osc1_decay,0.40715271501436456,0.05868142397207817,flake16,60
osc1_phase,-1.5496161781263333,0.05668464462473666,flake16,60
osc1_x0,-0.001300016059172427,0.0,flake16,60
osc2_amplitude,0.00014778672632773072,2.0448278619365754e-6,flake16,60
osc2_frequency,76.95794790128329,0.058815927623638006,flake16,60
osc2_decay,0.04829820186153319,0.0008952254008729179,flake16,60
osc2_phase,0.12870873112007697,0.01284518754679013,flake16,60
osc2_x0,-0.001300016059172427,0.0,flake16,60
osc32_ratio,0.08413562368840598,0.022284172718143543,flake16,60
osc3_amplitude,0.000012434128392451391,3.3161092731992924e-6,flake16,60
osc3_frequency,230.87384370384987,0.17644778175167738,flake16,60
osc3_decay,0.019276958566830274,0.006807323921286,flake16,60
osc3_phase,0.12870873112007697,0.01284518757303847,flake16,60
osc3_x0,-0.001300016059172427,0.0,flake16,60
exp_fast_amplitude,-0.00010948633331788318,1.4914083608770453e-6,flake16,60
exp_fast_decay,0.0970071707838482,0.002863804835038284,flake16,60
exp_fast_x0,-0.001300016059172427,0.0,flake16,60
exp_slow_amplitude,-0.0005746137740812251,1.6130585282223643e-6,flake16,60
exp_slow_decay,2.401223348169625,0.028921702594495318,flake16,60
exp_slow_x0,-0.001300016059172427,0.0,flake16,60
step_x0,-0.001300016059172427,0.0,flake10,60
step_sigma,0.0006,0.0,flake10,60
osc1_amplitude,7.510443003425152e-6,6.707660960306364e-7,flake10,60
osc1_frequency,47.3,0.0,flake10,60
osc1_decay,0.3236793559743461,0.04458296000690509,flake10,60
osc1_phase,-1.4010188878507188,0.060576072878729605,flake10,60
osc1_x0,-0.001300016059172427,0.0,flake10,60
osc2_amplitude,0.00017452861582547026,1.4994531829870826e-6,flake10,60
osc2_frequency,76.35638586768599,0.02665355429746032,flake10,60
osc2_decay,0.06734325897224805,0.0007851836306029091,flake10,60
osc2_phase,0.3845581777928859,0.008064372006069532,flake10,60
osc2_x0,-0.001300016059172427,0.0,flake10,60
osc32_ratio,0.06968136911305658,0.01272562858815486,flake10,60
osc3_amplitude,0.000012161392900125442,2.2293119889489084e-6,flake10,60
osc3_frequency,229.06915760305796,0.07996066255855717,flake10,60
osc3_decay,0.02993300093849368,0.007477952933079622,flake10,60
osc3_phase,0.3845581777928859,0.008064372020571758,flake10,60
osc3_x0,-0.001300016059172427,0.0,flake10,60
exp_fast_amplitude,-0.00010671950682378671,1.1883849972484155e-6,flake10,60
exp_fast_decay,0.07738243849242772,0.0019239162900569376,flake10,60
exp_fast_x0,-0.001300016059172427,0.0,flake10,60
exp_slow_amplitude,-0.0006307759565316785,1.1187122876003481e-6,flake10,60
exp_slow_decay,1.7135766773999914,0.010104742903107063,flake10,60
exp_slow_x0,-0.001300016059172427,0.0,flake10,60
step_x0,-0.001300016059172427,0.0,flake11,60
step_sigma,0.0006,0.0,flake11,60
osc1_amplitude,9.724827814597226e-6,7.159711392156087e-7,flake11,60
osc1_frequency,47.3,0.0,flake11,60
osc1_decay,0.34164064084243473,0.039398429196715545,flake11,60
osc1_phase,-1.4999403001702214,0.04956588483635744,flake11,60
osc1_x0,-0.001300016059172427,0.0,flake11,60
osc2_amplitude,0.00018324930845227112,1.9630478304220754e-6,flake11,60
osc2_frequency,77.8395120253787,0.04458255866974619,flake11,60
osc2_decay,0.04905855251125183,0.0007032210941561192,flake11,60
osc2_phase,0.2718266330036247,0.009867725713217543,flake11,60
osc2_x0,-0.001300016059172427,0.0,flake11,60
osc32_ratio,0.07993723343426305,0.017129257227904173,flake11,60
osc3_amplitude,0.00001464844274641647,3.158501706844348e-6,flake11,60
osc3_frequency,233.5185360761361,0.13374767574455806,flake11,60
osc3_decay,0.01939312191702271,0.005562976726223274,flake11,60
osc3_phase,0.2718266330036247,0.009867725688432902,flake11,60
osc3_x0,-0.001300016059172427,0.0,flake11,60
exp_fast_amplitude,-0.00010188223523229821,1.3480384185599359e-6,flake11,60
exp_fast_decay,0.09516118852094371,0.002813536519943481,flake11,60
exp_fast_x0,-0.001300016059172427,0.0,flake11,60
exp_slow_amplitude,-0.0006774290724627908,1.420536910006724e-6,flake11,60
exp_slow_decay,3.3044671999700013,0.04107924129040577,flake11,60
exp_slow_x0,-0.001300016059172427,0.0,flake11,60
step_x0,-0.001300016059172427,0.0,flake7,60
step_sigma,0.0006,0.0,flake7,60
osc1_amplitude,9.793933754326587e-6,7.328993867536591e-7,flake7,60
osc1_frequency,47.3,0.0,flake7,60
osc1_decay,0.37781620001598903,0.045861135369628624,flake7,60
osc1_phase,-1.4465506186857688,0.04972999577584791,flake7,60
osc1_x0,-0.001300016059172427,0.0,flake7,60
osc2_amplitude,0.00017173314343815234,2.284267597081855e-6,flake7,60
osc2_frequency,77.92401906806225,0.06284587638160999,flake7,60
osc2_decay,0.042402471149922336,0.0007468187406062841,flake7,60
osc2_phase,0.3349678384519342,0.012066230651615373,flake7,60
osc2_x0,-0.001300016059172427,0.0,flake7,60
osc32_ratio,0.11425332991636494,0.022710659594129604,flake7,60
osc3_amplitude,0.000019621083494813643,3.937348399758933e-6,flake7,60
osc3_frequency,233.77205720418675,0.18853762864109133,flake7,60
osc3_decay,0.015008420058114683,0.0039375488152106185,flake7,60
osc3_phase,0.3349678384519342,0.012066230656959017,flake7,60
osc3_x0,-0.001300016059172427,0.0,flake7,60
exp_fast_amplitude,-0.00010607399496989318,1.3817224280577974e-6,flake7,60
exp_fast_decay,0.08987202301283041,0.0026443655591821442,flake7,60
exp_fast_x0,-0.001300016059172427,0.0,flake7,60
exp_slow_amplitude,-0.0006462316893666816,1.4065139070449884e-6,flake7,60
exp_slow_decay,2.960929594651358,0.03492874029135271,flake7,60
exp_slow_x0,-0.001300016059172427,0.0,flake7,60
step_x0,-0.001300016059172427,0.0,flake9,60
step_sigma,0.0006,0.0,flake9,60
osc1_amplitude,4.306093662301641e-6,5.716484917840908e-7,flake9,60
osc1_frequency,47.3,0.0,flake9,60
osc1_decay,0.43915038948294643,0.1009815217930932,flake9,60
osc1_phase,-1.535204988781267,0.08638715840518203,flake9,60
osc1_x0,-0.001300016059172427,0.0,flake9,60
osc2_amplitude,0.00016497983421288922,1.0424609085193877e-6,flake9,60
osc2_frequency,77.86189136955457,0.011747858243985033,flake9,60
osc2_decay,0.1162440324642859,0.0010145289697422637,flake9,60
osc2_phase,0.26062973851685806,0.006106581713265706,flake9,60
osc2_x0,-0.001300016059172427,0.0,flake9,60
osc32_ratio,0.0969499294828535,0.019167641437072697,flake9,60
osc3_amplitude,0.00001599478329303247,3.171740830065302e-6,flake9,60
osc3_frequency,233.5856741086637,0.03524357475869495,flake9,60
osc3_decay,0.015272245763879047,0.003983938312503892,flake9,60
osc3_phase,0.26062973851685806,0.006106581695291019,flake9,60
osc3_x0,-0.001300016059172427,0.0,flake9,60
exp_fast_amplitude,-0.00009695681016579977,1.0596930377450225e-6,flake9,60
exp_fast_decay,0.06785781420755059,0.0016294843985405942,flake9,60
exp_fast_x0,-0.001300016059172427,0.0,flake9,60
exp_slow_amplitude,-0.0006763291078532751,8.054821597512279e-7,flake9,60
exp_slow_decay,2.9901417570526045,0.021160149167959257,flake9,60
exp_slow_x0,-0.001300016059172427,0.0,flake9,60
step_x0,-0.001300000000010604,0.0,flake19,150
step_sigma,0.0006,0.0,flake19,150
osc1_amplitude,3.7851013910034517e-6,7.294385660215634e-7,flake19,150
osc1_frequency,47.3,0.0,flake19,150
osc1_decay,0.25121605554676624,0.07023349501917321,flake19,150
osc1_phase,-1.8150222035558123,0.1319263907252223,flake19,150
osc1_x0,-0.001300000000010604,0.0,flake19,150
osc2_amplitude,0.0001625685704422215,1.0530403823163338e-6,flake19,150
osc2_frequency,77.0139566561655,0.011723301997608702,flake19,150
osc2_decay,0.12009870091048655,0.0010766124975334923,flake19,150
osc2_phase,0.10560396816373274,0.006307320699643952,flake19,150
osc2_x0,-0.001300000000010604,0.0,flake19,150
osc32_ratio,0.06189943805636391,0.0160645371044303,flake19,150
osc3_amplitude,0.000010062903155999921,2.6171026263851216e-6,flake19,150
osc3_frequency,231.0418699684965,0.03516990601546031,flake19,150
osc3_decay,0.02212845151777068,0.007710437651033463,flake19,150
osc3_phase,0.10560396816373274,0.006307320705330743,flake19,150
osc3_x0,-0.001300000000010604,0.0,flake19,150
exp_fast_amplitude,-0.00014405591104946753,1.0924131943148795e-6,flake19,150
exp_fast_decay,0.06582309637809715,0.0010835528066127636,flake19,150
exp_fast_x0,-0.001300000000010604,0.0,flake19,150
exp_slow_amplitude,-0.0005425473863767208,7.832348581357597e-7,flake19,150
exp_slow_decay,3.640660417306129,0.0381645237064216,flake19,150
exp_slow_x0,-0.001300000000010604,0.0,flake19,150
step_x0,-0.001300000000010604,0.0,flake13,150
step_sigma,0.0006,0.0,flake13,150
osc1_amplitude,6.15206771851113e-6,5.325060252590834e-7,flake13,150
osc1_frequency,47.3,0.0,flake13,150
osc1_decay,0.4058209288303021,0.05874897016482683,flake13,150
osc1_phase,-1.4783623862766426,0.057011481126508556,flake13,150
osc1_x0,-0.001300000000010604,0.0,flake13,150
osc2_amplitude,0.0001467513922678945,1.1987712092537913e-6,flake13,150
osc2_frequency,78.37876630581414,0.022683431223574108,flake13,150
osc2_decay,0.07620395790619514,0.0008489887539395293,flake13,150
osc2_phase,0.22004353489365716,0.0077613988576026,flake13,150
osc2_x0,-0.001300000000010604,0.0,flake13,150
osc32_ratio,0.09792232092519573,0.020553355222987017,flake13,150
osc3_amplitude,0.000014370236929876053,3.0304567685405518e-6,flake13,150
osc3_frequency,235.13629891744242,0.06805029373319342,flake13,150
osc3_decay,0.014280590273374465,0.003928237466633152,flake13,150
osc3_phase,0.22004353489365716,0.007761398873497818,flake13,150
osc3_x0,-0.001300000000010604,0.0,flake13,150
exp_fast_amplitude,-0.0000955582918207753,9.63215729521833e-7,flake13,150
exp_fast_decay,0.07158046907613645,0.0016089783045566092,flake13,150
exp_fast_x0,-0.001300000000010604,0.0,flake13,150
exp_slow_amplitude,-0.0005748393699013181,7.837235594730176e-7,flake13,150
exp_slow_decay,2.8399174527329327,0.021566066722052798,flake13,150
exp_slow_x0,-0.001300000000010604,0.0,flake13,150
step_x0,-0.001300000000010604,0.0,flake3,150
step_sigma,0.0006,0.0,flake3,150
osc1_amplitude,0.000012386620280491348,8.680058497672267e-7,flake3,150
osc1_frequency,47.3,0.0,flake3,150
osc1_decay,0.31348757949759254,0.03344407040586078,flake3,150
osc1_phase,-1.5077432633334014,0.047547424852377146,flake3,150
osc1_x0,-0.001300000000010604,0.0,flake3,150
osc2_amplitude,0.0001771131754345307,2.854541511838965e-6,flake3,150
osc2_frequency,78.22560645143552,0.0908505378049116,flake3,150
osc2_decay,0.034807341219560306,0.0007329137591940802,flake3,150
osc2_phase,0.21922771248064382,0.014415618552734877,flake3,150
osc2_x0,-0.001300000000010604,0.0,flake3,150
osc32_ratio,0.10099029024502598,0.024047723740492584,flake3,150
osc3_amplitude,0.00001788671099335146,4.306753665636138e-6,flake3,150
osc3_frequency,234.6768193543066,0.2725516128263155,flake3,150
osc3_decay,0.015491358135827644,0.004858458386998011,flake3,150
osc3_phase,0.21922771248064382,0.014415618560676899,flake3,150
osc3_x0,-0.001300000000010604,0.0,flake3,150
exp_fast_amplitude,-0.00008572687039147574,1.571542717523161e-6,flake3,150
exp_fast_decay,0.09189152943889407,0.003767752545757279,flake3,150
exp_fast_x0,-0.001300000000010604,0.0,flake3,150
exp_slow_amplitude,-0.00067741217541533,1.6370847807099945e-6,flake3,150
exp_slow_decay,2.658368443400205,0.031061258098488857,flake3,150
exp_slow_x0,-0.001300000000010604,0.0,flake3,150
step_x0,-0.001300000000010604,0.0,flake10,150
step_sigma,0.0006,0.0,flake10,150
osc1_amplitude,3.6367101020434382e-6,6.94185395285244e-7,flake10,150
osc1_frequency,47.3,0.0,flake10,150
osc1_decay,0.29704926211765004,0.08528846925658111,flake10,150
osc1_phase,-1.6664735249715126,0.12948675101954066,flake10,150
osc1_x0,-0.001300000000010604,0.0,flake10,150
osc2_amplitude,0.00017504169366069688,1.0255124501976736e-6,flake10,150
osc2_frequency,77.54012648018278,0.009648914466279416,flake10,150
osc2_decay,0.13213607335717653,0.001073153319764438,flake10,150
osc2_phase,0.21084312512656925,0.005699560480622342,flake10,150
osc2_x0,-0.001300000000010604,0.0,flake10,150
osc32_ratio,0.07911706559588003,0.01554937124480613,flake10,150
osc3_amplitude,0.000013848785159367292,2.728044266253613e-6,flake10,150
osc3_frequency,232.62037944054833,0.028946743281084673,flake10,150
osc3_decay,0.02128873650199328,0.0056221281665340605,flake10,150
osc3_phase,0.21084312512656925,0.005699560486884485,flake10,150
osc3_x0,-0.001300000000010604,0.0,flake10,150
exp_fast_amplitude,-0.00013785915488887904,1.1749309112177184e-6,flake10,150
exp_fast_decay,0.0563413647787423,0.0009862578068707759,flake10,150
exp_fast_x0,-0.001300000000010604,0.0,flake10,150
exp_slow_amplitude,-0.0005986175507191378,7.045424510694289e-7,flake10,150
exp_slow_decay,3.078024110235665,0.02312404116858478,flake10,150
exp_slow_x0,-0.001300000000010604,0.0,flake10,150
step_x0,-0.001300000000010604,0.0,flake12,150
step_sigma,0.0006,0.0,flake12,150
osc1_amplitude,2.673726494284618e-6,6.109531430112787e-7,flake12,150
osc1_frequency,47.3,0.0,flake12,150
osc1_decay,0.6766168918889525,0.3421230956582866,flake12,150
osc1_phase,-1.632091619751967,0.1395092308054706,flake12,150
osc1_x0,-0.001300000000010604,0.0,flake12,150
osc2_amplitude,0.00016660811207721182,1.2322076306548454e-6,flake12,150
osc2_frequency,78.37024519719144,0.01361256200568077,flake12,150
osc2_decay,0.11783516101656484,0.001206163815511063,flake12,150
osc2_phase,0.15008335689156915,0.0071686540326410045,flake12,150
osc2_x0,-0.001300000000010604,0.0,flake12,150
osc32_ratio,0.08241102320196644,0.02135363514717851,flake12,150
osc3_amplitude,0.00001373034499003093,3.5669735242590934e-6,flake12,150
osc3_frequency,235.11073559157433,0.04083768590379298,flake12,150
osc3_decay,0.016916915296558487,0.00580837475897795,flake12,150
osc3_phase,0.15008335689156915,0.007168654015701601,flake12,150
osc3_x0,-0.001300000000010604,0.0,flake12,150
exp_fast_amplitude,-0.0001576228943879457,1.2815196178458357e-6,flake12,150
exp_fast_decay,0.08193958744676431,0.001515151411370533,flake12,150
exp_fast_x0,-0.001300000000010604,0.0,flake12,150
exp_slow_amplitude,-0.0005768131744384147,1.1965119443930758e-6,flake12,150
exp_slow_decay,3.2070092520900886,0.04018933789715792,flake12,150
exp_slow_x0,-0.001300000000010604,0.0,flake12,150
step_x0,-0.001300000000010604,0.0,flake4,150
step_sigma,0.0006,0.0,flake4,150
osc1_amplitude,0.000012439517557775719,9.26678184134506e-7,flake4,150
osc1_frequency,47.3,0.0,flake4,150
osc1_decay,0.34226020791345496,0.03983839395490794,flake4,150
osc1_phase,-1.5725725453033632,0.04999715728224811,flake4,150
osc1_x0,-0.001300000000010604,0.0,flake4,150
osc2_amplitude,0.00017396090284321829,3.3252457991882113e-6,flake4,150
osc2_frequency,78.83638316685051,0.11584426178598026,flake4,150
osc2_decay,0.032140310439831975,0.000796168173701789,flake4,150
osc2_phase,0.148810978778701,0.017041198073683008,flake4,150
osc2_x0,-0.001300000000010604,0.0,flake4,150
osc32_ratio,0.1184727143627592,0.03608797867566811,flake4,150
osc3_amplitude,0.000020609620352832304,6.362079600995686e-6,flake4,150
osc3_frequency,236.50914950055153,0.3475327854326465,flake4,150
osc3_decay,0.010331254514727968,0.0039731605823045265,flake4,150
osc3_phase,0.148810978778701,0.01704119809660577,flake4,150
osc3_x0,-0.001300000000010604,0.0,flake4,150
exp_fast_amplitude,-0.00010958785364344112,1.7694265531637944e-6,flake4,150
exp_fast_decay,0.09303425942635897,0.0033338044715847817,flake4,150
exp_fast_x0,-0.001300000000010604,0.0,flake4,150
exp_slow_amplitude,-0.0006438573644088211,1.8670378501866907e-6,flake4,150
exp_slow_decay,2.471034279492958,0.032088279266294054,flake4,150
exp_slow_x0,-0.001300000000010604,0.0,flake4,150
step_x0,-0.001300000000010604,0.0,flake1,150
step_sigma,0.0006,0.0,flake1,150
osc1_amplitude,3.777072331209953e-6,5.944360518632561e-7,flake1,150
osc1_frequency,47.3,0.0,flake1,150
osc1_decay,0.41642793775036274,0.11061747554756167,flake1,150
osc1_phase,-1.6710281223164125,0.10257150830355474,flake1,150
osc1_x0,-0.001300000000010604,0.0,flake1,150
osc2_amplitude,0.0001671999199029305,9.447240297478609e-7,flake1,150
osc2_frequency,78.17576498219269,0.008567998267950058,flake1,150
osc2_decay,0.144144680758309,0.0011320864496975004,flake1,150
osc2_phase,0.16382081761021977,0.005515522583654625,flake1,150
osc2_x0,-0.001300000000010604,0.0,flake1,150
osc32_ratio,0.07122979825832192,0.01820005777500813,flake1,150
osc3_amplitude,0.000011909616563493322,3.0489427409464456e-6,flake1,150
osc3_frequency,234.52729494657808,0.025703994822047122,flake1,150
osc3_decay,0.016872446604238346,0.0057053682898583055,flake1,150
osc3_phase,0.16382081761021977,0.005515522599019943,flake1,150
osc3_x0,-0.001300000000010604,0.0,flake1,150
exp_fast_amplitude,-0.00010971434989882134,1.1919968102816444e-6,flake1,150
exp_fast_decay,0.05004191395967908,0.0010684400550155565,flake1,150
exp_fast_x0,-0.001300000000010604,0.0,flake1,150
exp_slow_amplitude,-0.0006807989774865286,6.225255428405207e-7,flake1,150
exp_slow_decay,2.851079182720411,0.015822513453378137,flake1,150
exp_slow_x0,-0.001300000000010604,0.0,flake1,150
step_x0,-0.001300000000010604,0.0,flake15,150
step_sigma,0.0006,0.0,flake15,150
osc1_amplitude,4.299365362178497e-6,6.116052476844735e-7,flake15,150
osc1_frequency,47.3,0.0,flake15,150
osc1_decay,0.38379197105892354,0.08909201454078182,flake15,150
osc1_phase,-1.6975597977483983,0.0937288945909395,flake15,150
osc1_x0,-0.001300000000010604,0.0,flake15,150
osc2_amplitude,0.00016443278234722325,1.0322619193420633e-6,flake15,150
osc2_frequency,77.93880627234002,0.011138262235115904,flake15,150
osc2_decay,0.12244538938782626,0.0010641270758240892,flake15,150
osc2_phase,0.16406504583417478,0.006101849399340135,flake15,150
osc2_x0,-0.001300000000010604,0.0,flake15,150
osc32_ratio,0.09319584148771969,0.017048622432947247,flake15,150
osc3_amplitude,0.00001532445151901653,2.8113523939175077e-6,flake15,150
osc3_frequency,233.81641881702006,0.03341478654486966,flake15,150
osc3_decay,0.01927234247478384,0.00470823620490101,flake15,150
osc3_phase,0.16406504583417478,0.0061018494142816675,flake15,150
osc3_x0,-0.001300000000010604,0.0,flake15,150
exp_fast_amplitude,-0.00009644207076082692,1.136839620597868e-6,flake15,150
exp_fast_decay,0.05601042897070315,0.0013505339778679916,flake15,150
exp_fast_x0,-0.001300000000010604,0.0,flake15,150
exp_slow_amplitude,-0.000639781510401889,6.704652091974725e-7,flake15,150
exp_slow_decay,3.366309367597347,0.024603816607175002,flake15,150
exp_slow_x0,-0.001300000000010604,0.0,flake15,150
step_x0,-0.001300000000010604,0.0,flake20,150
step_sigma,0.0006,0.0,flake20,150
osc1_amplitude,2.8146365818923447e-6,6.175367010140518e-7,flake20,150
osc1_frequency,47.3,0.0,flake20,150
osc1_decay,0.44599494531194867,0.1701546202257693,flake20,150
osc1_phase,-1.8003536947531393,0.1411509409149093,flake20,150
osc1_x0,-0.001300000000010604,0.0,flake20,150
osc2_amplitude,0.00017419626277416888,9.55015632133919e-7,flake20,150
osc2_frequency,78.31159991790413,0.0076559354187151745,flake20,150
osc2_decay,0.15721656927904223,0.0012019010897414235,flake20,150
osc2_phase,0.16584492002749174,0.005365913638426817,flake20,150
osc2_x0,-0.001300000000010604,0.0,flake20,150
osc32_ratio,0.07360977996135024,0.01768274568984672,flake20,150
osc3_amplitude,0.000012822548572896117,3.0858871928795256e-6,flake20,150
osc3_frequency,234.9347997537124,0.02296780620145949,flake20,150
osc3_decay,0.018096328572149607,0.00578061992431724,flake20,150
osc3_phase,0.16584492002749174,0.005365913640492337,flake20,150
osc3_x0,-0.001300000000010604,0.0,flake20,150
exp_fast_amplitude,-0.00013418561119925187,1.284675094078909e-6,flake20,150
exp_fast_decay,0.04797096662820087,0.0008867536231116532,flake20,150
exp_fast_x0,-0.001300000000010604,0.0,flake20,150
exp_slow_amplitude,-0.0006199394197426671,6.325245299189305e-7,flake20,150
exp_slow_decay,3.0625182520903986,0.020486598417645597,flake20,150
exp_slow_x0,-0.001300000000010604,0.0,flake20,150
step_x0,-0.001300000000010604,0.0,flake5,150
step_sigma,0.0006,0.0,flake5,150
osc1_amplitude,0.000012640437796827573,9.263462761521378e-7,flake5,150
osc1_frequency,47.3,0.0,flake5,150
osc1_decay,0.345020637771907,0.03961675128375513,flake5,150
osc1_phase,-1.4918906614697751,0.04914931557997238,flake5,150
osc1_x0,-0.001300000000010604,0.0,flake5,150
osc2_amplitude,0.00018096433708763502,3.320695956757389e-6,flake5,150
osc2_frequency,77.82051866690426,0.10998357651537562,flake5,150
osc2_decay,0.03217483277711949,0.0007668802056319615,flake5,150
osc2_phase,0.2780350483302383,0.016170914799879935,flake5,150
osc2_x0,-0.001300000000010604,0.0,flake5,150
